Repository: tkotani/CEBond

# -*- Mode: org ; Coding: utf-8-unix -*-
#+TITLE: Bond-Length Analyzer based on Chemenv
#+AUTHOR: Motonari Sawada, Ryoga Iwamoto, and Takao Kotani 
#+email: takaokotani@gmail.com
#+LANGUAGE: en
#+STARTUP: showall
#+OPTIONS: \n:t

* Overview
This software CEBond if for reproducing results of our paper: 
Sawada,M., Iwamoto,R., Kotani,T. & Sakakibara,H. (2022) 
J.Appl.Cryst.55, https://doi.org/10.1107/S1600576722006884.

CEBond is open and free for modification and redistribution
as long as you respect what we did in your own manner.

All results and intermediate files are ".dat .png .svg .log ./COD/*/*.cif ./neighbour_*/*.dat". 
These are included in this package.

File: COD/F/4328355.cif
#------------------------------------------------------------------------------
#$Date: 2016-03-23 16:37:19 +0200 (Wed, 23 Mar 2016) $
#$Revision: 179386 $
#$URL: svn://www.crystallography.net/cod/cif/4/32/83/4328355.cif $
#------------------------------------------------------------------------------
#
# This file is available in the Crystallography Open Database (COD),
# http://www.crystallography.net/
#
# All data on this site have been placed in the public domain by the
# contributors.
#
data_4328355
loop_
_publ_author_name
'Anne-Laure Rollet'
'Mathieu Allix'
'Emmanuel Veron'
'Michael Deschamps'
'Val\'erie Montouillout'
'Matthew R. Suchomel'
'Emmanuelle Suard'
'Maud Barre'
'Manuel Oca\~na'
'Aymeric Sadoc'
'Florent Boucher'
'Catherine Bessada'
'Dominique Massiot'
'Franck Fayon'
_publ_section_title
;
 Synthesis and Structure Resolution of RbLaF4
;
_journal_name_full               'Inorganic Chemistry'
_journal_page_first              2272
_journal_page_last               2282
_journal_paper_doi               10.1021/ic202301e
_journal_volume                  51
_journal_year                    2012
_chemical_formula_sum            'F4 La Rb'
_chemical_formula_weight         300.37
_space_group_IT_number           62
_symmetry_cell_setting           orthorhombic
_symmetry_space_group_name_Hall  '-P 2ac 2n'
_symmetry_space_group_name_H-M   'P n m a'
_audit_author_name               'M. Allix'
_audit_creation_date             2010-10-08T15:45
_audit_creation_method           'from EXP file using GSAS2CIF'
_audit_update_record
' 2010-10-08T15:45  Initial CIF as created by GSAS2CIF'
_cell_angle_alpha                90.0
_cell_angle_beta                 90.0
_cell_angle_gamma                90.0
_cell_formula_units_Z            4
_cell_length_a                   6.462812(15)
_cell_length_b                   3.864979(8)
_cell_length_c                   16.17629(4)
_cell_measurement_reflns_used    25
_cell_measurement_temperature    295
_cell_volume                     404.0616(16)
_computing_structure_refinement  GSAS
_diffrn_ambient_temperature      295
_diffrn_radiation_polarisn_ratio 0.99
_diffrn_radiation_probe          x-ray
_diffrn_radiation_wavelength     0.41221
_exptl_absorpt_correction_T_max  1.00000
_exptl_absorpt_correction_T_min  1.00000
_exptl_absorpt_process_details
;   GSAS Absorption/surface roughness correction: function number 0
 No correction is applied.
;
_pd_block_id
2010-10-08T15:45|LaRbF4_FINAL_COMBINED_phase1|M._Allix||
_pd_calc_method                  'Rietveld Refinement'
_pd_meas_number_of_points        67691
_pd_phase_name                   LaRbF4
_pd_proc_info_datetime           2010-10-08T15:45:53
_pd_proc_ls_background_function
;   GSAS Background function number 1 with 18 terms.
 Shifted Chebyshev function of 1st kind
      1:    243.357     2:    9.56931     3:   0.895665     4:   -68.9985    
      5:    67.8960     6:   -47.4010     7:    34.3961     8:   -29.1978    
      9:    26.9301    10:   -22.8859    11:    18.1007    12:   -11.6324    
     13:    9.65717    14:   -6.90509    15:    5.98191    16:    1.76996    
     17:   -3.41673    18:   0.822856    
;
_pd_proc_ls_prof_R_factor        0.0669
_pd_proc_ls_prof_wR_expected     0.0328
_pd_proc_ls_prof_wR_factor       0.0557
_pd_proc_number_of_points        67691
_refine_ls_goodness_of_fit_all   0.40
_refine_ls_matrix_type           full
_refine_ls_number_parameters     102
_refine_ls_number_restraints     0
_refine_ls_R_Fsqd_factor         0.02808
_refine_ls_shift/su_max          0.04
_refine_ls_shift/su_mean         0.00
_reflns_d_resolution_high        0.488
_reflns_d_resolution_low         8.088
_reflns_limit_h_max              13
_reflns_limit_h_min              0
_reflns_limit_k_max              8
_reflns_limit_k_min              0
_reflns_limit_l_max              33
_reflns_limit_l_min              -16
_reflns_number_total             3793
_cod_data_source_file            ic202301e_si_001.cif
_cod_data_source_block           LaRbF4_FINAL_COMBINED_publ
_cod_original_cell_volume        404.0620(16)
_cod_database_code               4328355
_cod_database_fobs_code          4328355
#BEGIN Tags that were not found in dictionaries:
_gsas_exptl_extinct_corr_t_min   1.00000
_gsas_exptl_extinct_corr_t_max   1.00000
#END Tags that were not found in dictionaries
loop_
_symmetry_equiv_pos_site_id
_symmetry_equiv_pos_as_xyz
1 +x,+y,+z
2 -x+1/2,+y+1/2,+z+1/2
3 +x,-y+1/2,+z
4 -x+1/2,-y,+z+1/2
-1 -x,-y,-z
-2 +x+1/2,-y+1/2,-z+1/2
-3 -x,+y+1/2,-z
-4 +x+1/2,+y,-z+1/2
loop_
_atom_site_aniso_label
_atom_site_aniso_U_11
_atom_site_aniso_U_12
_atom_site_aniso_U_13
_atom_site_aniso_U_22
_atom_site_aniso_U_23
_atom_site_aniso_U_33
Rb 0.00904(27) 0.0 0.00072(22) 0.01788(29) 0.0 0.01316(27)
La1 0.00678(15) 0.0 -0.00039(19) 0.00580(14) 0.0 0.00858(17)
F1 0.0082(4) 0.0 0.00184(30) 0.0133(4) 0.0 0.0136(4)
F2 0.0090(4) 0.0 0.00404(32) 0.00830(35) 0.0 0.0093(4)
F3 0.0149(4) 0.0 0.0036(4) 0.0056(4) 0.0 0.0145(4)
F4 0.0151(5) 0.0 -0.00171(34) 0.0146(4) 0.0 0.0095(4)
loop_
_atom_site_type_symbol
_atom_site_label
_atom_site_fract_x
_atom_site_fract_y
_atom_site_fract_z
_atom_site_occupancy
_atom_site_thermal_displace_type
_atom_site_U_iso_or_equiv
_atom_site_symmetry_multiplicity
Rb Rb 0.27509(8) 0.75 0.200702(31) 1.0 Uani 0.01336 4
La La1 0.25179(6) 0.25 0.441189(20) 1.0 Uani 0.00705 4
F F1 0.13392(11) 0.25 0.03695(5) 1.0 Uani 0.01168 4
F F2 0.00067(10) 0.75 0.44397(5) 1.0 Uani 0.00885 4
F F3 0.39137(12) 0.75 0.36973(5) 1.0 Uani 0.01168 4
F F4 0.09340(12) 0.25 0.31114(5) 1.0 Uani 0.01309 4
loop_
_atom_type_symbol
_atom_type_scat_dispersion_real
_atom_type_scat_dispersion_imag
_atom_type_scat_Cromer_Mann_a1
_atom_type_scat_Cromer_Mann_a2
_atom_type_scat_Cromer_Mann_a3
_atom_type_scat_Cromer_Mann_a4
_atom_type_scat_Cromer_Mann_b1
_atom_type_scat_Cromer_Mann_b2
_atom_type_scat_Cromer_Mann_b3
_atom_type_scat_Cromer_Mann_b4
_atom_type_scat_Cromer_Mann_c
_atom_type_scat_source
_atom_type_number_in_cell
Rb+1 0.000 0.000 17.5816 1.71390 7.65980 14.7957 5.89810 0.16030 2.78170
31.2087 2.07820 International_Tables_Vol_C 4.0
La+3 0.000 0.000 20.2489 2.92070 19.3763 0.25070 11.6323 17.8211 0.33605
54.9453 2.40860 International_Tables_Vol_C 4.0
F-1 0.000 0.000 3.63220 5.27756 3.51057 14.7353 1.26064 0.44226 0.94071 47.3437
0.65340 International_Tables_Vol_C 16.0
B 0.000 0.000 2.05450 23.2185 1.33260 1.02100 1.09790 60.3498 0.70680 0.14030
-0.1932 International_Tables_Vol_C 0
N 0.000 0.000 12.2126 0.00570 3.13220 9.89330 2.01250 28.9975 1.16630 0.58260
-11.529 International_Tables_Vol_C 0
loop_
_geom_bond_atom_site_label_1
_geom_bond_atom_site_label_2
_geom_bond_distance
_geom_bond_site_symmetry_2
_geom_bond_publ_flag
Rb Rb 3.86500(10) 1_545 n
Rb Rb 3.86500(10) 1_565 n
Rb Rb 3.6036(4) -2_465 n
Rb Rb 3.6036(4) -2_565 n
Rb F1 3.4035(8) 1_555 n
Rb F1 3.4035(8) 1_565 n
Rb F2 2.7572(10) -2_565 n
Rb F3 2.8357(10) 1_555 n
Rb F3 2.7291(10) -2_465 n
Rb F4 2.8818(7) 1_555 n
Rb F4 2.8818(7) 1_565 n
Rb F4 2.8290(7) -2_555 n
Rb F4 2.8290(7) -2_565 n
La1 La1 3.86500(10) 1_545 n
La1 La1 3.86500(10) 1_565 n
La1 F1 2.5845(6) 2_545 n
La1 F1 2.5845(6) 2_555 n
La1 F1 2.4948(9) -2_555 n
La1 F2 2.5240(5) 1_545 n
La1 F2 2.5240(5) 1_555 n
La1 F2 2.4725(8) -1_566 n
La1 F3 2.4258(5) 1_545 n
La1 F3 2.4258(5) 1_555 n
La1 F3 3.8306(9) -1_666 n
La1 F4 2.3395(9) 1_555 n
F1 Rb 3.4035(8) 1_545 n
F1 Rb 3.4035(8) 1_555 n
F1 La1 2.5845(6) 2_544 n
F1 La1 2.5845(6) 2_554 n
F1 La1 2.4948(9) -2_455 n
F1 F1 3.86500(10) 1_545 n
F1 F1 3.86500(10) 1_565 n
F1 F1 2.8565(11) -1_555 n
F1 F1 2.8565(11) -1_565 n
F1 F2 2.7999(11) 2_544 n
F1 F2 3.0738(7) -2_555 n
F1 F2 3.0738(7) -2_565 n
F1 F3 2.7099(11) 2_544 n
F1 F3 2.9104(8) -2_455 n
F1 F3 2.9104(8) -2_465 n
F1 F4 3.8544(11) -2_555 n
F2 Rb 2.7572(10) -2_465 n
F2 La1 2.5240(5) 1_555 n
F2 La1 2.5240(5) 1_565 n
F2 La1 2.4725(8) -1_566 n
F2 F1 2.7999(11) 2_555 n
F2 F1 3.0738(7) -2_455 n
F2 F1 3.0738(7) -2_465 n
F2 F2 3.86500(10) 1_545 n
F2 F2 3.86500(10) 1_565 n
F2 F2 2.6496(12) -1_566 n
F2 F2 2.6496(12) -1_576 n
F2 F3 2.7961(10) 1_555 n
F2 F4 2.9513(9) 1_555 n
F2 F4 2.9513(9) 1_565 n
F3 Rb 2.8357(10) 1_555 n
F3 Rb 2.7291(10) -2_565 n
F3 La1 2.4258(5) 1_555 n
F3 La1 2.4258(5) 1_565 n
F3 La1 3.8306(9) -1_666 n
F3 F1 2.7099(11) 2_555 n
F3 F1 2.9104(8) -2_555 n
F3 F1 2.9104(8) -2_565 n
F3 F2 2.7961(10) 1_555 n
F3 F3 3.86500(10) 1_545 n
F3 F3 3.86500(10) 1_565 n
F3 F4 2.8881(9) 1_555 n
F3 F4 2.8881(9) 1_565 n
F3 F4 3.7417(10) -2_555 n
F3 F4 3.7417(10) -2_565 n
F4 Rb 2.8818(7) 1_545 n
F4 Rb 2.8818(7) 1_555 n
F4 Rb 2.8290(7) -2_455 n
F4 Rb 2.8290(7) -2_465 n
F4 La1 2.3395(9) 1_555 n
F4 F1 3.8544(11) -2_455 n
F4 F2 2.9513(9) 1_545 n
F4 F2 2.9513(9) 1_555 n
F4 F3 2.8881(9) 1_545 n
F4 F3 2.8881(9) 1_555 n
F4 F3 3.7417(10) -2_455 n
F4 F3 3.7417(10) -2_465 n
F4 F4 3.86500(10) 1_545 n
F4 F4 3.86500(10) 1_565 n
F4 F4 3.7888(9) -2_455 n
F4 F4 3.7888(9) -2_555 n
loop_
_pd_block_diffractogram_id
2010-10-08T15:45|LaRbF4_FINAL_COMBINED_H_01|M._Allix|11BM
2010-10-08T15:45|LaRbF4_FINAL_COMBINED_H_02|M._Allix|D2B
loop_
_pd_phase_block_id
2010-10-08T15:45|LaRbF4_FINAL_COMBINED_phase1|M._Allix||
2010-10-08T15:45|LaRbF4_FINAL_COMBINED_phase2|M._Allix||
2010-10-08T15:45|LaRbF4_FINAL_COMBINED_phase3|M._Allix||

File: COD/F/4342568.cif
#------------------------------------------------------------------------------
#$Date: 2016-02-16 22:30:59 +0200 (Tue, 16 Feb 2016) $
#$Revision: 176467 $
#$URL: svn://www.crystallography.net/cod/cif/4/34/25/4342568.cif $
#------------------------------------------------------------------------------
#
# This file is available in the Crystallography Open Database (COD),
# http://www.crystallography.net/
#
# All data on this site have been placed in the public domain by the
# contributors.
#
data_4342568
loop_
_publ_author_name
'Huang, Qingming'
'Yu, Han'
'Ma, En'
'Zhang, Xinqi'
'Cao, Wenbing'
'Yang, Chengang'
'Yu, Jianchang'
_publ_section_title
;
 Upconversion effective enhancement by producing various coordination
 surroundings of rare-Earth ions.
;
_journal_issue                   6
_journal_name_full               'Inorganic chemistry'
_journal_page_first              2643
_journal_page_last               2651
_journal_paper_doi               10.1021/ic5027976
_journal_volume                  54
_journal_year                    2015
_chemical_formula_sum            'Al0.27 Er0.067 F10 Y2.67 Yb0.33'
_chemical_formula_weight         502.25
_space_group_IT_number           225
_symmetry_cell_setting           cubic
_symmetry_space_group_name_Hall  '-F 4 2 3'
_symmetry_space_group_name_H-M   'F m -3 m'
_cell_angle_alpha                90.00000
_cell_angle_beta                 90.00000
_cell_angle_gamma                90.00000
_cell_formula_units_Z            8
_cell_length_a                   11.5467(6)
_cell_length_b                   11.5467(6)
_cell_length_c                   11.5467(6)
_cell_measurement_temperature    298(2)
_cell_measurement_wavelength     1.78901
_cell_volume                     1539.48(14)
_computing_structure_refinement  FULLPROF
_diffrn_ambient_temperature      298(2)
_diffrn_measurement_device_type  'Panalytical x'pert pro mpd'
_diffrn_radiation_type           'Co K\a'
_diffrn_radiation_wavelength     1.78901
_pd_char_colour                  white
_pd_meas_2theta_range_inc        0.02
_pd_meas_2theta_range_max        140.00
_pd_meas_2theta_range_min        10.00
_pd_meas_number_of_points        6500
_pd_proc_2theta_range_inc        0.02
_pd_proc_2theta_range_max        140.00
_pd_proc_2theta_range_min        10.00
_pd_proc_ls_prof_R_factor        3.49
_pd_proc_ls_prof_wR_expected     3.00
_pd_proc_ls_prof_wR_factor       4.87
_pd_proc_wavelength              1.78901
_refine_ls_number_parameters     13
_refine_ls_number_reflns         138
_refine_ls_number_restraints     0
_refine_ls_R_I_factor            8.52
_refine_ls_shift/su_max          0
_refine_ls_shift/su_mean         0
_cod_data_source_file            ic5027976_si_002.cif
_cod_data_source_block           Y3.2Al0.32Yb0.4Er0.08F12:
_cod_depositor_comments          'Adding full bibliography for 4342568.cif.'
_cod_original_cell_volume        1539.49(2)
_cod_original_formula_sum        Y2.67Al0.27Yb0.33Er0.067F10
_cod_database_code               4342568
#BEGIN Tags that were not found in dictionaries:
_publcif_datablock.id            {62465312-cd79-4c68-9fa6-e0a6f042c5e2}
_pd_proc_ls_prof_cr_factor       39.5
_pd_proc_ls_prof_cwr_factor      28.2
_pd_proc_ls_prof_cwr_expected    17.37
_pd_proc_ls_prof_chi2            2.64
_pd_proc_ls_prof_echi2           3.23
_publcif_info_exptl_table_max_cols 4
_publcif_info_exptl_table_use_headnotes n
#END Tags that were not found in dictionaries
loop_
_symmetry_equiv_pos_as_xyz
'X, Y, Z'
'-Y, X, Z'
'-X, -Y, Z'
'Y, -X, Z'
'X, -Z, Y'
'X, -Y, -Z'
'X, Z, -Y'
'Z, Y, -X'
'-X, Y, -Z'
'-Z, Y, X'
'Z, X, Y'
'Y, Z, X'
'-Y, -Z, X'
'Z, -X, -Y'
'-Y, Z, -X'
'-Z, -X, Y'
'-Z, X, -Y'
'Y, -Z, -X'
'Y, X, -Z'
'-Y, -X, -Z'
'-X, Z, Y'
'-X, -Z, -Y'
'Z, -Y, X'
'-Z, -Y, -X'
'-X, -Y, -Z'
'Y, -X, -Z'
'X, Y, -Z'
'-Y, X, -Z'
'-X, Z, -Y'
'-X, Y, Z'
'-X, -Z, Y'
'-Z, -Y, X'
'X, -Y, Z'
'Z, -Y, -X'
'-Z, -X, -Y'
'-Y, -Z, -X'
'Y, Z, -X'
'-Z, X, Y'
'Y, -Z, X'
'Z, X, -Y'
'Z, -X, Y'
'-Y, Z, X'
'-Y, -X, Z'
'Y, X, Z'
'X, -Z, -Y'
'X, Z, Y'
'-Z, Y, -X'
'Z, Y, X'
'X, Y+1/2, Z+1/2'
'-Y, X+1/2, Z+1/2'
'-X, -Y+1/2, Z+1/2'
'Y, -X+1/2, Z+1/2'
'X, -Z+1/2, Y+1/2'
'X, -Y+1/2, -Z+1/2'
'X, Z+1/2, -Y+1/2'
'Z, Y+1/2, -X+1/2'
'-X, Y+1/2, -Z+1/2'
'-Z, Y+1/2, X+1/2'
'Z, X+1/2, Y+1/2'
'Y, Z+1/2, X+1/2'
'-Y, -Z+1/2, X+1/2'
'Z, -X+1/2, -Y+1/2'
'-Y, Z+1/2, -X+1/2'
'-Z, -X+1/2, Y+1/2'
'-Z, X+1/2, -Y+1/2'
'Y, -Z+1/2, -X+1/2'
'Y, X+1/2, -Z+1/2'
'-Y, -X+1/2, -Z+1/2'
'-X, Z+1/2, Y+1/2'
'-X, -Z+1/2, -Y+1/2'
'Z, -Y+1/2, X+1/2'
'-Z, -Y+1/2, -X+1/2'
'-X, -Y+1/2, -Z+1/2'
'Y, -X+1/2, -Z+1/2'
'X, Y+1/2, -Z+1/2'
'-Y, X+1/2, -Z+1/2'
'-X, Z+1/2, -Y+1/2'
'-X, Y+1/2, Z+1/2'
'-X, -Z+1/2, Y+1/2'
'-Z, -Y+1/2, X+1/2'
'X, -Y+1/2, Z+1/2'
'Z, -Y+1/2, -X+1/2'
'-Z, -X+1/2, -Y+1/2'
'-Y, -Z+1/2, -X+1/2'
'Y, Z+1/2, -X+1/2'
'-Z, X+1/2, Y+1/2'
'Y, -Z+1/2, X+1/2'
'Z, X+1/2, -Y+1/2'
'Z, -X+1/2, Y+1/2'
'-Y, Z+1/2, X+1/2'
'-Y, -X+1/2, Z+1/2'
'Y, X+1/2, Z+1/2'
'X, -Z+1/2, -Y+1/2'
'X, Z+1/2, Y+1/2'
'-Z, Y+1/2, -X+1/2'
'Z, Y+1/2, X+1/2'
'X+1/2, Y, Z+1/2'
'-Y+1/2, X, Z+1/2'
'-X+1/2, -Y, Z+1/2'
'Y+1/2, -X, Z+1/2'
'X+1/2, -Z, Y+1/2'
'X+1/2, -Y, -Z+1/2'
'X+1/2, Z, -Y+1/2'
'Z+1/2, Y, -X+1/2'
'-X+1/2, Y, -Z+1/2'
'-Z+1/2, Y, X+1/2'
'Z+1/2, X, Y+1/2'
'Y+1/2, Z, X+1/2'
'-Y+1/2, -Z, X+1/2'
'Z+1/2, -X, -Y+1/2'
'-Y+1/2, Z, -X+1/2'
'-Z+1/2, -X, Y+1/2'
'-Z+1/2, X, -Y+1/2'
'Y+1/2, -Z, -X+1/2'
'Y+1/2, X, -Z+1/2'
'-Y+1/2, -X, -Z+1/2'
'-X+1/2, Z, Y+1/2'
'-X+1/2, -Z, -Y+1/2'
'Z+1/2, -Y, X+1/2'
'-Z+1/2, -Y, -X+1/2'
'-X+1/2, -Y, -Z+1/2'
'Y+1/2, -X, -Z+1/2'
'X+1/2, Y, -Z+1/2'
'-Y+1/2, X, -Z+1/2'
'-X+1/2, Z, -Y+1/2'
'-X+1/2, Y, Z+1/2'
'-X+1/2, -Z, Y+1/2'
'-Z+1/2, -Y, X+1/2'
'X+1/2, -Y, Z+1/2'
'Z+1/2, -Y, -X+1/2'
'-Z+1/2, -X, -Y+1/2'
'-Y+1/2, -Z, -X+1/2'
'Y+1/2, Z, -X+1/2'
'-Z+1/2, X, Y+1/2'
'Y+1/2, -Z, X+1/2'
'Z+1/2, X, -Y+1/2'
'Z+1/2, -X, Y+1/2'
'-Y+1/2, Z, X+1/2'
'-Y+1/2, -X, Z+1/2'
'Y+1/2, X, Z+1/2'
'X+1/2, -Z, -Y+1/2'
'X+1/2, Z, Y+1/2'
'-Z+1/2, Y, -X+1/2'
'Z+1/2, Y, X+1/2'
'X+1/2, Y+1/2, Z'
'-Y+1/2, X+1/2, Z'
'-X+1/2, -Y+1/2, Z'
'Y+1/2, -X+1/2, Z'
'X+1/2, -Z+1/2, Y'
'X+1/2, -Y+1/2, -Z'
'X+1/2, Z+1/2, -Y'
'Z+1/2, Y+1/2, -X'
'-X+1/2, Y+1/2, -Z'
'-Z+1/2, Y+1/2, X'
'Z+1/2, X+1/2, Y'
'Y+1/2, Z+1/2, X'
'-Y+1/2, -Z+1/2, X'
'Z+1/2, -X+1/2, -Y'
'-Y+1/2, Z+1/2, -X'
'-Z+1/2, -X+1/2, Y'
'-Z+1/2, X+1/2, -Y'
'Y+1/2, -Z+1/2, -X'
'Y+1/2, X+1/2, -Z'
'-Y+1/2, -X+1/2, -Z'
'-X+1/2, Z+1/2, Y'
'-X+1/2, -Z+1/2, -Y'
'Z+1/2, -Y+1/2, X'
'-Z+1/2, -Y+1/2, -X'
'-X+1/2, -Y+1/2, -Z'
'Y+1/2, -X+1/2, -Z'
'X+1/2, Y+1/2, -Z'
'-Y+1/2, X+1/2, -Z'
'-X+1/2, Z+1/2, -Y'
'-X+1/2, Y+1/2, Z'
'-X+1/2, -Z+1/2, Y'
'-Z+1/2, -Y+1/2, X'
'X+1/2, -Y+1/2, Z'
'Z+1/2, -Y+1/2, -X'
'-Z+1/2, -X+1/2, -Y'
'-Y+1/2, -Z+1/2, -X'
'Y+1/2, Z+1/2, -X'
'-Z+1/2, X+1/2, Y'
'Y+1/2, -Z+1/2, X'
'Z+1/2, X+1/2, -Y'
'Z+1/2, -X+1/2, Y'
'-Y+1/2, Z+1/2, X'
'-Y+1/2, -X+1/2, Z'
'Y+1/2, X+1/2, Z'
'X+1/2, -Z+1/2, -Y'
'X+1/2, Z+1/2, Y'
'-Z+1/2, Y+1/2, -X'
'Z+1/2, Y+1/2, X'
loop_
_atom_site_label
_atom_site_fract_x
_atom_site_fract_y
_atom_site_fract_z
_atom_site_U_iso_or_equiv
_atom_site_occupancy
_atom_site_adp_type
_atom_site_type_symbol
Al1 0.250000 0.250000 0.250000 0.6254(3) 0.266670 Uiso Al
Er1 0.241248 0.000000 0.000000 0.6334(5) 0.021700 Uiso Er
Y1 0.2412(3) 0.000000 0.000000 0.6334(5) 0.869600 Uiso Y
Y2 0.250000 0.250000 0.250000 0.6254(3) 0.066667 Uiso Y
Yb1 0.2412(3) 0.000000 0.000000 0.6334(5) 0.108600 Uiso Yb
F1 0.112800 0.112800 0.112800 0.6320 1.000000 Uiso F
F2 0.500000 0.167800 0.167800 0.7251 1.000000 Uiso F
loop_
_atom_type_symbol
_atom_type_scat_Cromer_Mann_a1
_atom_type_scat_Cromer_Mann_b1
_atom_type_scat_Cromer_Mann_a2
_atom_type_scat_Cromer_Mann_b2
_atom_type_scat_Cromer_Mann_a3
_atom_type_scat_Cromer_Mann_b3
_atom_type_scat_Cromer_Mann_a4
_atom_type_scat_Cromer_Mann_b4
_atom_type_scat_Cromer_Mann_c
_atom_type_scat_dispersion_real
_atom_type_scat_dispersion_imag
Al 4.17448 1.93816 3.3876 4.14553 1.20296 0.228753 0.528137 8.28524 0.706786
0.204 0.246
Er 26.722 1.84659 19.7748 0.13729 12.1506 8.36225 5.17379 17.8974 1.17613
-9.733 3.937
Y 17.9268 1.35417 9.1531 11.2145 1.76795 22.6599 -33.108 -0.01319 40.2602
-0.386 2.2025
Yb 27.8917 1.73272 18.7614 0.13879 12.6072 7.64412 5.47647 16.8153 2.26001
-7.701 4.432
F 3.6322 5.27756 3.51057 14.7353 1.26064 0.442258 0.940706 47.3437 0.653396
0.069 0.053
loop_
_geom_angle_atom_site_label_1
_geom_angle_atom_site_label_2
_geom_angle_atom_site_label_3
_geom_angle
F1 Y1 F2 151.383
F1 Y1 F1 128.831
F1 Y2 F2 68.338
loop_
_geom_bond_atom_site_label_1
_geom_bond_atom_site_label_2
_geom_bond_distance
F1 Y1 2.2364(5)
F2 Y1 2.2204(3)
F1 Y2 2.7439(6)
#BEGIN Loops that were not found in dictionaries:
loop_
_publcif_info_datablock.id
_publcif_info_datablock.publ_exptl
_publcif_info_datablock.publ_geom
_publcif_info_datablock.structure
{a721b66a-f016-4c71-9c4a-a0ca733cf76a} ? ? ?
{62465312-cd79-4c68-9fa6-e0a6f042c5e2} y y y
loop_
_publcif_info_tables.block_id
_publcif_info_tables.reference_item
{a721b66a-f016-4c71-9c4a-a0ca733cf76a} '_publcif_info_datablock.publ_exptl'
loop_
_publcif_info_cif.paper_type
CE
#END Loops that were not found in dictionaries
