Repository: tkotani/CEBond

# -*- Mode: org ; Coding: utf-8-unix -*-
#+TITLE: Bond-Length Analyzer based on Chemenv
#+AUTHOR: Motonari Sawada, Ryoga Iwamoto, and Takao Kotani 
#+email: takaokotani@gmail.com
#+LANGUAGE: en
#+STARTUP: showall
#+OPTIONS: \n:t

* Overview
This software CEBond if for reproducing results of our paper: 
Sawada,M., Iwamoto,R., Kotani,T. & Sakakibara,H. (2022) 
J.Appl.Cryst.55, https://doi.org/10.1107/S1600576722006884.

CEBond is open and free for modification and redistribution
as long as you respect what we did in your own manner.

All results and intermediate files are ".dat .png .svg .log ./COD/*/*.cif ./neighbour_*/*.dat". 
These are included in this package.

File: COD/F/7200989.cif
#------------------------------------------------------------------------------
#$Date: 2016-02-14 06:40:26 +0200 (Sun, 14 Feb 2016) $
#$Revision: 176432 $
#$URL: svn://www.crystallography.net/cod/cif/7/20/09/7200989.cif $
#------------------------------------------------------------------------------
#
# This file is available in the Crystallography Open Database (COD),
# http://www.crystallography.net/
#
# All data on this site have been placed in the public domain by the
# contributors.
#
data_7200989
loop_
_publ_author_name
'Mazej, Zoran'
'Goreshnik, Evgeny'
'Jagli\<ci\'c, Zvonko'
'Gawe\/l, Bart\/lomiej'
'\/Lasocha, Wies\/law'
'Grzybowska, Dorota'
'Jaro\'n, Tomasz'
'Kurzyd\/lowski, Dominik'
'Malinowski, Przemys\/law'
'Ko\'zminski, Wiktor'
'Szyd\/lowska, Jadwiga'
'Leszczy\'nski, Piotr'
'Grochala, Wojciech'
_publ_section_title
;
 KAgF3, K2AgF4 and K3Ag2F7: important steps towards a layered
 antiferromagnetic fluoroargentate(II),
;
_journal_issue                   8
_journal_name_full               CrystEngComm
_journal_page_first              1702
_journal_paper_doi               10.1039/b902161b
_journal_volume                  11
_journal_year                    2009
_chemical_formula_moiety         '3K, Ag2 F7 '
_chemical_formula_structural     'Ag2 F7 K3'
_chemical_formula_sum            'Ag2 F7 K3'
_chemical_formula_weight         466.04
_chemical_name_common            'tripotassium heptafuoro diargenate'
_chemical_name_systematic
;
tripotassium heptafuoro diargenate
;
_space_group_IT_number           68
_symmetry_cell_setting           orthorhombic
_symmetry_space_group_name_Hall  '-C 2a 2ac'
_symmetry_space_group_name_H-M   'C c c a :2'
_cell_angle_alpha                90.00
_cell_angle_beta                 90.00
_cell_angle_gamma                90.00
_cell_formula_units_Z            4
_cell_length_a                   20.8119(14)
_cell_length_b                   6.3402(4)
_cell_length_c                   6.2134(4)
_cell_measurement_temperature    293(2)
_cell_volume                     819.87(9)
_computing_publication_material
'Jana2000 (Petricek, Dusek & Palatinus, 2000)'
_computing_structure_refinement
'Jana2000 (Petricek, Dusek & Palatinus, 2000)'
_diffrn_ambient_temperature      293
_diffrn_detector_type            PSD
_diffrn_measurement_device_type  'D8 ADVANCE'
_diffrn_radiation_type           'Cu K\a'
_diffrn_radiation_wavelength     1.54178
_exptl_absorpt_coefficient_mu    52.487
_exptl_absorpt_process_details
'(Jana2000; Petricek, Dusek & Palatinus, 2000)'
_exptl_crystal_density_diffrn    3.758
_exptl_crystal_F_000             856
_pd_char_colour                  yellow
_pd_instr_location
;
Warsaw University
;
_pd_meas_2theta_range_inc        0.0143
_pd_meas_2theta_range_max        89.00
_pd_meas_2theta_range_min        5.000
_pd_meas_number_of_points        5875
_pd_proc_2theta_range_inc        0.0143
_pd_proc_2theta_range_max        89.00
_pd_proc_2theta_range_min        5.00
_pd_proc_ls_pref_orient_corr     none
_pd_proc_ls_profile_function     Pseudo-Voigt
_pd_proc_ls_prof_R_factor        0.1381
_pd_proc_ls_prof_wR_expected     0.0865
_pd_proc_ls_prof_wR_factor       0.1838
_refine_ls_extinction_method     none
_refine_ls_number_parameters     16
_refine_ls_R_factor_all          0.1381
_refine_ls_R_factor_gt           0.1381
_refine_ls_shift/su_max          0.1474
_refine_ls_shift/su_mean         0.1040
_refine_ls_weighting_scheme      sigma
_refine_ls_wR_factor_gt          0.1838
_refine_ls_wR_factor_ref         0.1838
_cod_data_source_file            b902161b.txt
_cod_data_source_block           (I)
_cod_original_sg_symbol_Hall     '-C 2b 2bc'
_cod_original_sg_symbol_H-M      'C c c a'
_cod_original_formula_sum        ' Ag2 F7 K3'
_cod_database_code               7200989
loop_
_symmetry_equiv_pos_as_xyz
'x, y, z'
'-x+1/2, -y, z'
'-x, y, -z+1/2'
'x+1/2, -y, -z+1/2'
'x+1/2, y+1/2, z'
'-x+1, -y+1/2, z'
'-x+1/2, y+1/2, -z+1/2'
'x+1, -y+1/2, -z+1/2'
'-x, -y, -z'
'x-1/2, y, -z'
'x, -y, z-1/2'
'-x-1/2, y, z-1/2'
'-x+1/2, -y+1/2, -z'
'x, y+1/2, -z'
'x+1/2, -y+1/2, z-1/2'
'-x, y+1/2, z-1/2'
loop_
_atom_site_label
_atom_site_type_symbol
_atom_site_fract_x
_atom_site_fract_y
_atom_site_fract_z
_atom_site_U_iso_or_equiv
_atom_site_adp_type
_atom_site_occupancy
_atom_site_calc_flag
_atom_site_refinement_flags
_atom_site_disorder_assembly
_atom_site_disorder_group
Ag Ag 0.1016(3) 0.7500 0.2500 0.030(18) Uiso 1 d S . .
K1 K 0.1879(4) 0.2500 0.2500 0.03(6) Uiso 1 d S . .
K2 K 0.0000 0.2500 0.2500 0.02(2) Uiso 1 d S . .
F1 F 0.0000 0.7500 0.2500 0.04(6) Uiso 1 d S . .
F2 F 0.2057(16) 0.7500 0.2500 0.06(5) Uiso 1 d S . .
F3 F 0.0967(11) 0.4572(28) 0.4482(29) 0.04(2) Uiso 1 d . . .
loop_
_atom_type_symbol
_atom_type_scat_dispersion_real
_atom_type_scat_dispersion_imag
_atom_type_scat_source
_atom_type_scat_Cromer_Mann_a1
_atom_type_scat_Cromer_Mann_b1
_atom_type_scat_Cromer_Mann_a2
_atom_type_scat_Cromer_Mann_b2
_atom_type_scat_Cromer_Mann_a3
_atom_type_scat_Cromer_Mann_b3
_atom_type_scat_Cromer_Mann_a4
_atom_type_scat_Cromer_Mann_b4
_atom_type_scat_Cromer_Mann_c
F 0.073 0.053 'International Tables Vol C Tables 4.2.6.8 and 6.1.1.4' 3.5392
10.2825 2.6412 4.2944 1.517 0.2615 1.0243 26.1476 0.2776
K 0.387 1.066 'International Tables Vol C Tables 4.2.6.8 and 6.1.1.4' 8.2186
12.7949 7.4398 0.7748 1.0519 213.186996 0.8659 41.684101 1.4228
Ag 0.131 4.282 'International Tables Vol C Tables 4.2.6.8 and 6.1.1.4' 19.2808
0.6446 16.688499 7.4726 4.8045 24.6605 1.0463 99.815598 5.179
loop_
_geom_angle_atom_site_label_1
_geom_angle_atom_site_label_2
_geom_angle_atom_site_label_3
_geom_angle
_geom_angle_site_symmetry_1
_geom_angle_site_symmetry_3
_geom_angle_publ_flag
F1 Ag F2 180.0(3) . . ?
F1 Ag F3 87.4(6) . 8_465 ?
F2 Ag F3 92.6(6) . 8_465 ?
F1 Ag F3 87.4(6) . . ?
F2 Ag F3 92.6(6) . . ?
F3 Ag F3 174.8(9) 8_465 . ?
F1 Ag F3 87.5(6) . 11_565 ?
F2 Ag F3 92.5(6) . 11_565 ?
F3 Ag F3 91.3(6) 8_465 11_565 ?
F3 Ag F3 88.4(6) . 11_565 ?
F1 Ag F3 87.5(6) . 14_556 ?
F2 Ag F3 92.5(6) . 14_556 ?
F3 Ag F3 88.4(6) 8_465 14_556 ?
F3 Ag F3 91.3(5) . 14_556 ?
F3 Ag F3 175.0(6) 11_565 14_556 ?
loop_
_geom_bond_atom_site_label_1
_geom_bond_atom_site_label_2
_geom_bond_distance
_geom_bond_site_symmetry_2
_geom_bond_publ_flag
Ag F1 2.114(6) . ?
Ag F2 2.17(3) . ?
Ag F3 2.23(2) 8_465 ?
Ag F3 2.23(2) . ?
Ag F3 2.29(2) 11_565 ?
Ag F3 2.29(2) 14_556 ?
K1 F2 2.21(3) 2_565 ?
K1 F3 2.62(2) 8_455 ?
K1 F3 2.62(2) . ?
K1 F2 3.129(4) 14_546 ?
K1 F2 3.129(4) 14_545 ?
K1 F2 3.192(4) . ?
K1 F2 3.192(4) 1_545 ?
K1 F3 3.25(2) 11_565 ?
K1 F3 3.25(2) 14_546 ?
K2 F3 2.70(2) . ?
K2 F3 2.70(2) 6_455 ?
K2 F3 2.70(2) 3 ?
K2 F3 2.70(2) 8_455 ?
K2 F1 3.1067(2) 9_566 ?
K2 F1 3.1067(2) 9_565 ?
K2 F1 3.1701(2) . ?
K2 F1 3.1701(2) 1_545 ?
K2 F3 3.32(2) 16_545 ?
K2 F3 3.32(2) 11_565 ?
K2 F3 3.32(2) 14_546 ?
K2 F3 3.32(2) 9_566 ?
loop_
_pd_proc_info_excluded_regions
?

File: COD/F/7200990.cif
#------------------------------------------------------------------------------
#$Date: 2016-03-26 16:27:48 +0200 (Sat, 26 Mar 2016) $
#$Revision: 180340 $
#$URL: svn://www.crystallography.net/cod/cif/7/20/09/7200990.cif $
#------------------------------------------------------------------------------
#
# This file is available in the Crystallography Open Database (COD),
# http://www.crystallography.net/
#
# All data on this site have been placed in the public domain by the
# contributors.
#
data_7200990
loop_
_publ_author_name
'Mazej, Zoran'
'Goreshnik, Evgeny'
'Jagli\<ci\'c, Zvonko'
'Gawe\/l, Bart\/lomiej'
'\/Lasocha, Wies\/law'
'Grzybowska, Dorota'
'Jaro\'n, Tomasz'
'Kurzyd\/lowski, Dominik'
'Malinowski, Przemys\/law'
'Ko\'zminski, Wiktor'
'Szyd\/lowska, Jadwiga'
'Leszczy\'nski, Piotr'
'Grochala, Wojciech'
_publ_section_title
;
 KAgF3, K2AgF4 and K3Ag2F7: important steps towards a layered
 antiferromagnetic fluoroargentate(II),
;
_journal_issue                   8
_journal_name_full               CrystEngComm
_journal_page_first              1702
_journal_paper_doi               10.1039/b902161b
_journal_volume                  11
_journal_year                    2009
_chemical_formula_moiety         'Ag F3 K'
_chemical_formula_sum            'Ag F3 K'
_chemical_formula_weight         203.97
_chemical_name_common            'potassium trifluoro argentate'
_chemical_name_systematic        ' ?'
_space_group_IT_number           62
_symmetry_cell_setting           orthorhombic
_symmetry_space_group_name_Hall  '-P 2ac 2n'
_symmetry_space_group_name_H-M   'P n m a'
_cell_angle_alpha                90
_cell_angle_beta                 90
_cell_angle_gamma                90
_cell_formula_units_Z            4
_cell_length_a                   6.2689(2)
_cell_length_b                   8.3015(2)
_cell_length_c                   6.1844(2)
_cell_measurement_temperature    293
_cell_volume                     321.844(17)
_computing_publication_material  '(Jana2000; Petricek and Dusek, 2000)'
_computing_structure_refinement  '(Jana2000; Petricek and Dusek, 2000)'
_diffrn_ambient_temperature      293
_diffrn_detector_type            PSD
_diffrn_measurement_device_type  'D8 ADVANCE'
_diffrn_radiation_type           'Cu K\a'
_diffrn_radiation_wavelength     1.54178
_exptl_absorpt_coefficient_mu    61.017
_exptl_absorpt_process_details
'(Jana2000; Petricek, Dusek & Palatinus, 2000)'
_exptl_crystal_density_diffrn    4.21
_exptl_crystal_F_000             372
_pd_char_colour                  brown
_pd_instr_location               ' ?'
_pd_meas_2theta_range_inc        0.02
_pd_meas_2theta_range_max        79.980
_pd_meas_2theta_range_min        3.000
_pd_meas_number_of_points        3850
_pd_proc_2theta_range_inc        0.02
_pd_proc_2theta_range_max        79.98
_pd_proc_2theta_range_min        18.02
_pd_proc_ls_pref_orient_corr     none
_pd_proc_ls_profile_function     Pseudo-Voigt
_pd_proc_ls_prof_R_factor        0.0563
_pd_proc_ls_prof_wR_expected     0.0712
_pd_proc_ls_prof_wR_factor       0.0977
_refine_ls_extinction_method     none
_refine_ls_number_parameters     15
_refine_ls_R_factor_all          0.0607
_refine_ls_R_factor_gt           0.0533
_refine_ls_shift/su_max          0.0115
_refine_ls_shift/su_mean         0.0026
_refine_ls_weighting_scheme      sigma
_refine_ls_wR_factor_gt          0.0427
_refine_ls_wR_factor_ref         0.0440
_cod_data_source_file            b902161b.txt
_cod_data_source_block           (II)
_cod_original_cell_volume        321.84(2)
_cod_database_code               7200990
loop_
_symmetry_equiv_pos_site_id
_symmetry_equiv_pos_as_xyz
1 x,y,z
2 1/2+x,y,1/2-z
3 1/2-x,1/2+y,1/2+z
4 -x,1/2+y,-z
5 -x,-y,-z
6 1/2-x,-y,1/2+z
7 1/2+x,1/2-y,1/2-z
8 x,1/2-y,z
loop_
_atom_site_label
_atom_site_type_symbol
_atom_site_fract_x
_atom_site_fract_y
_atom_site_fract_z
_atom_site_adp_type
_atom_site_U_iso_or_equiv
_atom_site_symmetry_multiplicity
_atom_site_occupancy
_atom_site_calc_flag
_atom_site_refinement_flags
_atom_site_disorder_assembly
_atom_site_disorder_group
Ag1 Ag 0.5 0 0 Uiso 0.0054(5) 4 1 d . . .
F2 F 0.3120(13) -0.0372(12) -0.2764(16) Uiso 0.029(4) 8 1 d . . .
F1 F 0.4376(17) 0.25 -0.024(4) Uiso 0.014(4) 4 1 d . . .
K1 K -0.001(2) 0.25 -0.0246(16) Uiso 0.0248(17) 4 1 d . . .
loop_
_atom_type_symbol
_atom_type_scat_dispersion_real
_atom_type_scat_dispersion_imag
_atom_type_scat_source
_atom_type_scat_Cromer_Mann_a1
_atom_type_scat_Cromer_Mann_b1
_atom_type_scat_Cromer_Mann_a2
_atom_type_scat_Cromer_Mann_b2
_atom_type_scat_Cromer_Mann_a3
_atom_type_scat_Cromer_Mann_b3
_atom_type_scat_Cromer_Mann_a4
_atom_type_scat_Cromer_Mann_b4
_atom_type_scat_Cromer_Mann_c
F 0.073 0.053 'International Tables Vol C Tables 4.2.6.8 and 6.1.1.4' 3.5392
10.2825 2.6412 4.2944 1.517 0.2615 1.0243 26.1476 0.2776
K 0.387 1.066 'International Tables Vol C Tables 4.2.6.8 and 6.1.1.4' 8.2186
12.7949 7.4398 0.7748 1.0519 213.186996 0.8659 41.684101 1.4228
Ag 0.131 4.282 'International Tables Vol C Tables 4.2.6.8 and 6.1.1.4' 19.2808
0.6446 16.688499 7.4726 4.8045 24.6605 1.0463 99.815598 5.179
loop_
_geom_angle_atom_site_label_1
_geom_angle_atom_site_label_2
_geom_angle_atom_site_label_3
_geom_angle_site_symmetry_1
_geom_angle_site_symmetry_2
_geom_angle_site_symmetry_3
_geom_angle
_geom_angle_publ_flag
F2 Ag1 F2 . . 5_655 180 yes
F2 Ag1 F2 . . 2_554 88.3(3) yes
F2 Ag1 F2 . . 6_555 91.7(3) yes
F2 Ag1 F1 . . . 89.1(6) yes
F2 Ag1 F1 . . 5_655 90.9(6) yes
F2 Ag1 F2 5_655 . . 180 yes
F2 Ag1 F2 5_655 . 2_554 91.7(3) yes
F2 Ag1 F2 5_655 . 6_555 88.3(3) yes
F2 Ag1 F1 5_655 . . 90.9(6) yes
F2 Ag1 F1 5_655 . 5_655 89.1(6) yes
F2 Ag1 F2 2_554 . . 88.3(3) yes
F2 Ag1 F2 2_554 . 5_655 91.7(3) yes
F2 Ag1 F2 2_554 . 6_555 180 yes
F2 Ag1 F1 2_554 . . 103.6(5) yes
F2 Ag1 F1 2_554 . 5_655 76.4(5) yes
F2 Ag1 F2 6_555 . . 91.7(3) yes
F2 Ag1 F2 6_555 . 5_655 88.3(3) yes
F2 Ag1 F2 6_555 . 2_554 180 yes
F2 Ag1 F1 6_555 . . 76.4(5) yes
F2 Ag1 F1 6_555 . 5_655 103.6(5) yes
F1 Ag1 F1 . . 5_655 180 yes
F1 Ag1 F1 5_655 . . 180 yes
Ag1 F2 Ag1 . . 2_454 154.5(5) yes
Ag1 F2 F1 . . . 45.7(4) yes
Ag1 F2 F1 . . 6_554 148.0(6) yes
Ag1 F2 K1 . . 2_554 89.9(4) yes
Ag1 F2 K1 . . 6_554 108.7(4) yes
Ag1 F2 Ag1 2_454 . . 154.5(5) yes
Ag1 F2 F1 2_454 . . 114.5(4) yes
Ag1 F2 F1 2_454 . 6_554 47.0(2) yes
Ag1 F2 K1 2_454 . 2_554 88.8(4) yes
Ag1 F2 K1 2_454 . 6_554 96.8(4) yes
F1 F2 F1 . . 6_554 160.4(4) yes
F1 F2 K1 . . 2_554 57.3(4) yes
F1 F2 K1 . . 6_554 137.0(5) yes
F1 F2 F1 6_554 . . 160.4(4) yes
F1 F2 K1 6_554 . 2_554 120.3(5) yes
F1 F2 K1 6_554 . 6_554 60.7(4) yes
K1 F2 K1 2_554 . 6_554 97.0(4) yes
K1 F2 K1 6_554 . 2_554 97.0(4) yes
Ag1 F1 Ag1 . . 4_655 157.2(7) yes
Ag1 F1 F2 . . . 45.2(3) yes
Ag1 F1 F2 . . 6_555 56.6(3) yes
Ag1 F1 F2 . . 3_555 132.9(8) yes
Ag1 F1 F2 . . 8_555 151.2(10) yes
Ag1 F1 K1 . . . 100.6(3) yes
Ag1 F1 K1 . . 2_554 92.5(6) yes
Ag1 F1 Ag1 4_655 . . 157.2(7) yes
Ag1 F1 F2 4_655 . . 151.2(10) yes
Ag1 F1 F2 4_655 . 6_555 132.9(8) yes
Ag1 F1 F2 4_655 . 3_555 56.6(3) yes
Ag1 F1 F2 4_655 . 8_555 45.2(3) yes
Ag1 F1 K1 4_655 . . 100.6(3) yes
Ag1 F1 K1 4_655 . 2_554 92.5(6) yes
F2 F1 F2 . . 6_555 68.5(3) yes
F2 F1 F2 . . 3_555 130.2(4) yes
F2 F1 F2 . . 8_555 107.5(7) yes
F2 F1 K1 . . . 74.5(3) yes
F2 F1 K1 . . 2_554 60.8(4) yes
F2 F1 F2 6_555 . . 68.5(3) yes
F2 F1 F2 6_555 . 3_555 77.8(5) yes
F2 F1 F2 6_555 . 8_555 130.2(4) yes
F2 F1 K1 6_555 . . 56.3(3) yes
F2 F1 K1 6_555 . 2_554 127.9(5) yes
F2 F1 F2 3_555 . . 130.2(4) yes
F2 F1 F2 3_555 . 6_555 77.8(5) yes
F2 F1 F2 3_555 . 8_555 68.5(3) yes
F2 F1 K1 3_555 . . 56.3(3) yes
F2 F1 K1 3_555 . 2_554 127.9(5) yes
F2 F1 F2 8_555 . . 107.5(7) yes
F2 F1 F2 8_555 . 6_555 130.2(4) yes
F2 F1 F2 8_555 . 3_555 68.5(3) yes
F2 F1 K1 8_555 . . 74.5(3) yes
F2 F1 K1 8_555 . 2_554 60.8(4) yes
K1 F1 K1 . . 2_554 97.7(7) yes
K1 F1 K1 2_554 . . 97.7(7) yes
F2 K1 F2 2_454 . 6_555 83.0(3) yes
F2 K1 F2 2_454 . 3_555 167.2(4) yes
F2 K1 F2 2_454 . 7_454 109.1(5) yes
F2 K1 F1 2_454 . . 113.6(4) yes
F2 K1 F1 2_454 . 2_454 61.9(3) yes
F2 K1 F2 6_555 . 2_454 83.0(3) yes
F2 K1 F2 6_555 . 3_555 84.6(4) yes
F2 K1 F2 6_555 . 7_454 167.2(4) yes
F2 K1 F1 6_555 . . 63.0(4) yes
F2 K1 F1 6_555 . 2_454 129.8(4) yes
F2 K1 F2 3_555 . 2_454 167.2(4) yes
F2 K1 F2 3_555 . 6_555 84.6(4) yes
F2 K1 F2 3_555 . 7_454 83.0(3) yes
F2 K1 F1 3_555 . . 63.0(4) yes
F2 K1 F1 3_555 . 2_454 129.8(4) yes
F2 K1 F2 7_454 . 2_454 109.1(5) yes
F2 K1 F2 7_454 . 6_555 167.2(4) yes
F2 K1 F2 7_454 . 3_555 83.0(3) yes
F2 K1 F1 7_454 . . 113.6(4) yes
F2 K1 F1 7_454 . 2_454 61.9(3) yes
F1 K1 F1 . . 2_454 97.9(6) yes
F1 K1 F1 2_454 . . 97.9(6) yes
loop_
_geom_bond_atom_site_label_1
_geom_bond_atom_site_label_2
_geom_bond_site_symmetry_1
_geom_bond_site_symmetry_2
_geom_bond_distance
_geom_bond_publ_flag
Ag1 F2 . . 2.099(10) yes
Ag1 F2 . 5_655 2.099(10) yes
Ag1 F2 . 2_554 2.415(9) yes
Ag1 F2 . 6_555 2.415(9) yes
Ag1 F1 . . 2.117(3) yes
Ag1 F1 . 5_655 2.117(3) yes
F2 F1 . . 2.957(16) yes
F2 F1 . 6_554 2.813(17) yes
F2 K1 . 2_554 2.927(12) yes
F2 K1 . 6_554 2.625(13) yes
F1 K1 . . 2.753(17) yes
F1 K1 . 2_554 2.82(2) yes
loop_
_pd_proc_info_excluded_regions
'from 3 to 18.000'

File: COD/F/8100582.cif
#------------------------------------------------------------------------------
#$Date: 2017-02-10 15:10:13 +0200 (Fri, 10 Feb 2017) $
#$Revision: 191974 $
#$URL: file:///home/coder/svn-repositories/cod/cif/8/10/05/8100582.cif $
#------------------------------------------------------------------------------
#
# This file is available in the Crystallography Open Database (COD),
# http://www.crystallography.net/
#
# All data on this site have been placed in the public domain by the
# contributors.
#
data_8100582
loop_
_publ_author_name
'K\"ohler, Jorgen '
'Tyagi, A. K. '
'Achary, S. N. '
_publ_section_title
;
Crystal structure of lead yttrium fluoride, Pb~8~Y~6~F~34~, a new 
fluorite-related anion-rich fluoride
;
_journal_issue                   1
_journal_name_full
'Zeitschrift f\"ur Kristallographie - New Crystal Structures'
_journal_page_first              23
_journal_page_last               23
_journal_volume                  217
_journal_year                    2002
_chemical_formula_structural     'Pb8 Y6 F34'
_chemical_formula_sum            'F34 Pb8 Y6'
_chemical_formula_weight         8700.94
_chemical_name_common            'Lead yttrium fluoride '
_space_group_IT_number           148
_symmetry_cell_setting           trigonal
_symmetry_space_group_name_Hall  '-R 3'
_symmetry_space_group_name_H-M   'R -3 :H'
_cell_angle_alpha                90
_cell_angle_beta                 90
_cell_angle_gamma                120
_cell_formula_units_Z            3
_cell_length_a                   10.81871(1)
_cell_length_b                   10.81871(1)
_cell_length_c                   19.9564(3)
_cell_volume                     2022.85(7)
_diffrn_ambient_environment      air
_diffrn_ambient_temperature      295
_exptl_crystal_density_diffrn    7.142(1)
_pd_calc_method                  'Rietveld Refinement'
_pd_meas_2theta_range_max        106
_pd_meas_2theta_range_min        10
_pd_meas_scan_method             step
_pd_phase_name                   PB4Y3F17
_pd_proc_ls_profile_function     pseudo-Voigt
_pd_proc_ls_prof_R_factor        0.1221
_refine_ls_R_I_factor            0.0777
_cod_depositor_comments
;
 Changing the _atom_site_occupancy data item value from '.' to '1'
 for all fully occupied atom sites.

 Antanas Vaitkus,
 2017-02-10
;
_cod_original_sg_symbol_H-M      'R -3'
_cod_original_formula_sum        'Pb8 Y6 F34'
_cod_database_code               8100582
loop_
_symmetry_equiv_pos_as_xyz
x,y,z
-y,x-y,z
-x+y,-x,z
-x,-y,-z
y,-x+y,-z
x-y,x,-z
1/3+x,2/3+y,2/3+z
1/3-y,2/3+x-y,2/3+z
1/3-x+y,2/3-x,2/3+z
1/3-x,2/3-y,2/3-z
1/3+y,2/3-x+y,2/3-z
1/3+x-y,2/3+x,2/3-z
2/3+x,1/3+y,1/3+z
2/3-y,1/3+x-y,1/3+z
2/3-x+y,1/3-x,1/3+z
2/3-x,1/3-y,1/3-z
2/3+y,1/3-x+y,1/3-z
2/3+x-y,1/3+x,1/3-z
loop_
_atom_site_label
_atom_site_fract_x
_atom_site_fract_y
_atom_site_fract_z
_atom_site_thermal_displace_type
_atom_site_U_iso_or_equiv
_atom_site_symmetry_multiplicity
_atom_site_type_symbol
_atom_site_occupancy
Pb1 0 0 0.2586(2) Uiso 0.021(2) 6 Pb 1
Pb2 0.2292(3) 0.0369(3) 0.0836(2) Uiso 0.0274(8) 18 Pb 1
Y 0.0900(7) 0.6127(7) 0.0835(3) Uiso 0.0098(11) 18 Y 1
F1 0.036(3) 0.767(3) 0.0376(14) Uiso 0.01900 18 F 1
F2 0.426(3) 0.291(3) 0.1101(14) Uiso 0.01900 18 F 1
F3 0.475(3) 0.082(3) 0.0321(12) Uiso 0.01900 18 F 1
F4 0.203(2) 0.485(3) 0.0341(10) Uiso 0.01900 18 F 1
F5 0.267(3) 0.392(2) 0.1735(13) Uiso 0.01900 18 F 1
F6 0 0 0.145(2) Uiso 0.01900 6 F 1
F7 0 0 0 Uiso 0.01900 3 F 1
F8 0.02(2) 0.057(11) 0.502(6) Uiso 0.01900 18 F 0.1667
loop_
_geom_bond_atom_site_label_1
_geom_bond_atom_site_label_2
_geom_bond_distance
_geom_bond_site_symmetry_2
_geom_bond_publ_flag
Pb1 F6 2.26(5) . yes
Pb1 F2 2.51(3) 16_555 yes
Pb1 F2 2.51(3) 17_455 yes
Pb1 F2 2.51(3) 18_445 yes
Pb1 F3 2.61(3) 16_555 yes
Pb1 F3 2.61(3) 17_455 yes
Pb1 F3 2.61(3) 18_445 yes
Pb1 F4 2.79(2) 13_445 yes
Pb1 F4 2.79(3) 14_555 yes
Pb1 F4 2.79(2) 15_455 yes
Pb2 F1 2.46(3) 6_655 yes
Pb2 F2 2.55(3) . yes
Pb2 F6 2.62(2) . yes
Pb2 F3 2.66(3) . yes
Pb2 F1 2.66(3) 2_665 yes
Pb2 F1 2.77(3) 1_545 yes
Pb2 F2 2.79(3) 16_555 yes
Pb2 F7 2.846(4) . yes
Pb2 F5 2.95(3) 16_555 yes
Pb2 F4 3.09(3) . yes
Pb2 F5 3.40(3) 16_555 yes
Y F5 2.14(3) 3_565 yes
Y F5 2.16(3) 17_455 yes
Y F1 2.22(3) . yes
Y F4 2.26(3) 3_565 yes
Y F3 2.31(3) 5_565 yes
Y F2 2.31(3) 3_565 yes
Y F3 2.40(3) 2_555 yes
Y F4 2.47(3) . yes
Y F8 2.52(15) 12_555 yes

File: COD/F/1513881.cif (part 2 of 2)
!NCY  Eps  R_at  R_an  R_pr  R_gl     Thmin       Step       Thmax    PSD    Sent0
 20  0.01  0.20  0.20  0.20  0.20     10.0000   0.020000   130.0000   0.000   0.000
!
!2Theta/TOF/E(Kev)   Background  for Pattern#  1
   108.    122.    111.    106.    112.    108.    123.     91.    125.    130.
   125.     89.    113.     94.     90.    105.    111.     85.     94.     97.
   114.     88.     78.     91.    102.     87.     79.     80.     66.     80.
    94.     79.     91.    100.     87.     84.     91.    101.     84.     88.
    99.    100.    101.    113.    120.    113.    115.    119.    125.    118.
   115.    110.    105.     78.     99.     93.    104.    113.    108.     88.
   101.     98.     89.     78.     82.     81.     86.     87.     73.     92.
    82.     72.     78.     78.     67.     69.     66.     61.     68.     93.
    69.     75.     71.     71.     78.     75.     74.     80.     82.     78.
    59.     79.     78.     73.     92.     93.     86.     80.     90.     90.
    91.     83.     82.    102.     98.     94.     79.     87.    101.     92.
    78.    101.     90.     92.     96.     96.     92.    114.    109.    100.
   110.    114.    104.    124.     93.    128.    109.    121.    131.    135.
   151.    149.    178.    173.    190.    183.    218.    259.    252.    326.
   358.    423.    470.    507.    536.    465.    427.    366.    342.    331.
   356.    336.    353.    372.    315.    353.    375.    306.    279.    296.
   247.    196.    189.    208.    203.    191.    217.    167.    204.    157.
   182.    186.    169.    208.    225.    246.    273.    310.    248.    180.
   237.    178.    163.    184.    144.    159.    187.    217.    223.    201.
   207.    249.    250.    298.    306.    291.    295.    288.    287.    284.
   233.    199.    184.    158.    165.    173.    180.    205.    215.    210.
   234.    228.    173.    192.    192.    165.    149.    155.    137.    126.
   134.    124.    126.    122.    131.    169.    150.    147.    171.    195.
   169.    165.    180.    129.    129.    136.    132.    143.    136.    136.
   104.    126.    116.    132.    135.    110.    118.    112.    110.    109.
   123.    121.    108.    106.    117.    122.    104.    108.    106.     85.
    90.     94.     80.    103.     78.     97.    100.     90.     82.     99.
    88.     79.     81.     93.     75.     82.     79.    107.     84.    101.
    93.     95.     95.     87.    111.     95.     93.    102.    115.    139.
   135.    139.    146.    138.    133.    137.    111.    149.    138.    154.
   153.    164.    174.    201.    202.    188.    183.    195.    172.    153.
   150.    142.    150.    135.    132.    136.    134.    144.    112.    133.
   115.    126.    132.    122.    114.    106.    104.     92.     97.    106.
    88.     94.     98.     81.     82.     75.     73.     83.     81.     83.
    92.     93.     86.     78.     99.     87.     78.     95.     78.     89.
   102.    111.    108.     92.    122.    124.    142.    107.    122.    112.
    84.     99.     93.     88.     93.     99.     87.     99.     91.    107.
   108.     95.    102.     88.     96.     91.     79.     93.     92.     89.
    87.     86.     86.     83.     98.     97.     94.     74.    102.    117.
   102.    117.     97.    104.    122.     97.    109.    115.    124.    136.
   142.    158.    140.    147.    143.    119.    117.    115.    117.     94.
   116.    122.    116.    126.    122.    134.    132.    146.    122.    140.
   134.    134.    129.    160.    132.    167.    165.    166.    176.    183.
   165.    187.    197.    232.    219.    233.    245.    268.    229.    232.
   215.    171.    169.    150.    152.    150.    160.    161.    155.    159.
   144.    162.    161.    164.    137.    176.    161.    185.    150.    152.
   111.    112.    116.    110.    102.    108.    121.    105.    104.     93.
   119.    148.    127.    140.    150.    121.    147.    142.    154.    163.
   207.    190.    243.    240.    188.    155.    182.    158.    135.    131.
   135.    120.    123.    127.    143.    155.    149.    139.    137.    141.
   115.     97.    113.    100.     94.     88.     75.     94.     90.     76.
    66.     78.     66.     72.     71.     56.     69.     67.     71.     72.
    75.     71.     61.     78.     73.     62.     55.     58.     68.     68.
    69.     88.     56.     56.     67.     75.     56.     64.     76.     91.
    80.     70.     78.     75.     95.     83.     86.     96.     79.     90.
    99.    103.     97.    106.    126.     93.    124.    105.    113.    120.
   118.    115.    115.    105.    102.    106.    104.     96.    111.     93.
   126.    123.    116.    110.     95.     96.     98.     78.     90.     91.
    77.     95.    112.    128.     98.    119.    117.    130.    118.     89.
    89.     97.     75.     90.     75.     82.     78.     76.     82.     95.
    95.     83.     81.     96.     87.     87.     85.     90.     89.     95.
    92.     77.    100.     78.    116.    102.    117.    145.    145.    149.
   134.    116.    114.    116.    102.    103.    108.    105.     90.    108.
   114.    113.    135.    159.    128.    126.    126.    116.     86.    101.
    97.    114.    123.    104.    108.    128.    112.    103.    114.    117.
   114.    133.    123.     87.    104.     90.    107.    113.    106.    102.
   123.    137.    131.    133.    112.     99.    126.    108.     96.     89.
    95.     92.     93.     85.     81.     85.     91.     97.     87.     84.
    70.     64.     80.     77.     69.     69.     74.     72.     66.     75.
    77.     76.     66.     63.     75.     63.     62.     66.     67.     58.
    84.     85.     68.     65.     80.     69.     56.     80.     57.     88.
    80.     88.     72.    100.     98.     84.     96.    105.    108.    115.
   129.    118.    126.    124.    121.    125.    121.    118.    122.    120.
   125.    104.    112.    111.     90.     92.     94.    106.     93.     94.
    83.    109.     96.    100.     83.     98.     89.    101.     58.     69.
    86.     74.     64.     82.    100.     85.     94.     88.     76.    113.
   111.    100.     95.     72.    104.    121.    109.    113.     94.     78.
    76.     80.     73.     89.     80.     72.     74.     86.     84.     71.
    84.     96.     75.    112.     80.     67.     75.     79.     80.     78.
    91.     88.     80.     81.     90.    100.     95.     86.     99.    100.
    99.     95.     87.     77.     79.     62.     84.     98.     96.     89.
    81.     82.     77.     97.     95.     78.     78.     87.     79.     89.
    70.     75.     86.     87.     81.     76.     76.     92.     77.     85.
    91.     92.     94.     96.    104.     87.     78.     73.     79.     80.
    84.     94.     75.     82.     80.     91.     78.     96.     71.     88.
    65.     86.     98.     67.     68.     68.     67.     86.     68.     82.
    73.     79.     82.     86.     79.     80.     63.     77.     73.     74.
    72.     87.     72.     76.     62.     72.     87.     64.     69.     70.
    78.     77.     79.     71.     86.     67.     76.     98.    103.    124.
   104.    109.    110.    136.    131.    111.    110.     93.     73.     88.
    75.     94.     97.     87.    107.    109.    108.    126.    114.    144.
   107.     94.     89.     91.     88.     81.     80.     87.     74.     71.
    65.     69.     65.     79.     78.     88.     79.     68.     69.     61.
    50.     69.     54.     75.     51.     65.     70.     78.     64.     54.
    62.     63.     58.     65.     70.     62.     66.     72.     80.     82.
    88.     67.     77.     56.     81.     86.     53.     76.     84.     72.
    77.     60.     70.     72.     62.     70.     62.     65.     70.     68.
    69.     79.     67.     87.     74.     93.     92.     86.     92.     91.
    83.     87.     97.    132.    139.    156.    151.    183.    173.    202.
   184.    207.    232.    192.    168.    140.    145.    139.    104.    109.
   103.    119.    116.    132.    111.    124.    153.    129.    125.    130.
   128.    117.    126.    124.    101.    100.     94.     80.     83.     84.
    88.     81.     85.     80.     82.     87.     71.     74.     69.     71.
    98.     73.     82.     87.     66.     84.     86.     80.     67.     69.
    57.     70.     67.     58.     80.     76.     70.     67.     85.     89.
    63.     66.     71.     85.     86.     83.     95.     81.     79.     93.
    73.     80.     90.     80.     66.     72.     71.     71.     71.     63.
    60.     88.     63.     72.     63.     66.     62.     78.     70.     73.
    75.     70.     56.     85.     69.     74.     64.     83.     66.     80.
    87.     79.     74.     61.     81.     84.     77.     94.    101.    105.
   128.     95.     84.     93.     89.     84.     88.     79.     78.     66.
    99.     70.     75.     74.     81.     81.     76.     90.     86.     79.
    96.     70.     85.     85.     80.     76.     81.     83.     73.     91.
    77.     90.     95.    104.     86.     86.     96.    118.    102.    125.
   129.    123.    126.    145.    148.    190.    164.    184.    176.    214.
   173.    201.    183.    194.    219.    217.    196.    194.    192.    163.
   172.    158.    135.    131.    154.    150.    155.    132.    155.    141.
   129.    134.    133.    143.    119.    123.    140.    120.    114.    115.
   126.    110.    104.    123.    104.    114.    121.    127.    121.     96.
    92.    110.     96.     97.     83.     76.     85.    111.     89.     88.
    94.     81.     99.     74.     85.     87.     96.     96.     93.    109.
   124.     83.    111.     98.    113.     94.     79.     92.     83.     99.
    74.     95.    102.     92.    107.    114.    107.    110.    135.    114.
   124.    138.    133.    131.    120.    115.    122.    102.    123.    125.
   111.    111.     93.     96.     83.     95.     81.    107.    101.     79.
    84.     71.     93.     97.    104.     78.     95.     85.     81.     88.
    84.     94.     79.     69.     79.     73.     92.     74.     72.     73.
    77.     55.     69.     72.     66.     77.     74.     78.     65.     55.
    71.     59.     61.     75.     83.     67.     61.     72.     82.     50.
    59.     59.     75.     73.     66.     61.     70.     79.     71.     59.
    70.     65.     69.     76.     80.     81.     68.     81.     98.     79.
    87.     81.     89.     88.     79.     91.     84.     86.    102.     89.
    99.    100.     89.     84.     87.     94.     90.     79.     88.    110.
    79.     80.     90.     77.     85.     74.     95.     94.     97.     82.
    94.     92.     90.     90.     96.     92.     89.     89.     76.     79.
    85.     99.     63.     65.     61.     75.     90.     78.     69.     80.
    88.     68.     88.     73.     72.     84.     65.     71.     56.     86.
    86.     83.     66.     57.     77.     81.     69.     71.     77.     84.
    90.     98.    105.     95.     99.    100.    123.    101.    104.     94.
   104.    114.    117.     99.    105.     93.    100.     91.     85.     69.
    82.     90.     90.     76.     91.     83.     98.     99.     96.     98.
    95.    105.     86.     95.    100.     95.     86.     73.    107.     75.
    86.     69.     69.     76.     82.     72.     81.     83.     74.     68.
    87.     65.     77.     82.     80.     70.     80.     91.     82.     68.
    81.     82.     73.     63.     76.     70.     66.     67.     77.     68.
    84.     60.     74.     92.     75.     77.     92.     89.     75.     89.
    70.     87.     85.     76.     85.     97.     75.    109.     96.    111.
   104.    119.    107.    116.     99.    111.    103.     94.    117.    100.
    83.    101.     96.    120.     83.    101.     93.     76.     70.     70.
    92.     86.     92.     99.     79.     88.     85.     90.    102.     89.
    83.     77.     82.     89.     78.     92.     96.     72.     71.     91.
    90.     91.    102.    111.    108.    119.    110.    123.    130.    147.
   151.    162.    184.    154.    169.    161.    135.    109.    128.    117.
   111.    111.    107.    121.     98.    123.     93.    102.    114.    105.
   103.    122.    110.    115.    130.    108.    109.    116.    124.     84.
    95.    112.     85.     83.     75.     88.     89.     82.     84.     85.
    82.     86.     85.     89.     77.     90.     86.     76.     98.     96.
    69.     78.     78.     81.     78.     87.     77.     70.     73.     74.
    95.     98.     73.     88.     75.     76.     74.     68.     92.     76.
    84.     77.     92.     83.     76.     84.     70.     78.    102.     95.
    88.     92.     96.     99.    108.    130.    129.    124.    120.    112.
   116.     94.     97.    109.     79.    102.    102.     92.    106.     92.
   100.     92.     91.     98.    105.    106.     94.     98.    121.     83.
    99.    122.    111.    122.    120.     93.    118.    106.    114.    110.
    91.    104.     97.    114.     95.     95.     90.     93.     88.    115.
    86.     64.     86.     92.     99.     95.    100.     92.    103.     94.
   101.     89.     93.     92.     96.    107.     94.     93.    105.     96.
    99.    113.    113.    133.    111.    106.    113.     96.    103.    114.
   114.    139.    138.    119.    117.    124.    143.    131.    149.    127.
   145.    175.    138.    129.    158.    126.    116.    139.    134.    125.
   119.    138.    132.    131.    142.    125.    115.    120.    140.    139.
   159.    158.    118.    139.    109.    140.    138.    148.    130.    141.
   124.    128.    130.    122.    145.    111.    137.    134.    152.    143.
   156.    132.    138.    131.    130.    127.    112.    113.    105.    106.
   115.    102.    105.    125.    110.    108.    102.    116.    117.    125.
   132.    114.    126.    147.    122.    129.    109.    123.    120.    124.
   138.    126.    148.    145.    157.    151.    167.    155.    175.    143.
   145.    158.    132.    136.    165.    119.    140.    152.    150.    138.
   120.    138.    145.    119.    123.    122.    127.    145.    101.    127.
   119.    149.    130.    111.    141.    114.    101.    129.    121.    111.
   122.    146.    138.    135.    141.    115.    159.    136.    147.    152.
   131.    131.    105.    124.    140.    107.    117.     98.    100.    108.
   102.    104.     95.    115.    127.    112.    130.    116.    132.    126.
   126.    126.    146.    135.    138.    137.    140.    131.    135.    146.
   114.    114.    124.    107.    115.    103.    102.    105.    100.    118.
   111.    109.    107.    113.    122.    115.    117.    119.     96.     92.
   112.    103.     88.    131.     98.    107.    105.    110.     91.     90.
   105.     86.    102.     88.     89.     90.     87.     94.     97.     92.
    87.     95.    102.     98.     99.     93.     88.     87.    102.     99.
   105.     87.    113.    126.    117.    106.    125.    129.    140.    135.
   153.    126.    148.    156.    161.    174.    183.    144.    179.    172.
   182.    177.    166.    167.    142.    145.    157.    147.    166.    155.
   148.    149.    145.    160.    154.    145.    190.    170.    169.    179.
   191.    193.    160.    170.    176.    187.    158.    165.    176.    143.
   157.    158.    137.    146.    151.    184.    173.    216.    200.    211.
   202.    243.    262.    286.    259.    286.    271.    267.    198.    198.
   202.    204.    194.    185.    177.    186.    182.    176.    164.    166.
   178.    195.    205.    185.    204.    194.    228.    242.    258.    243.
   259.    272.    256.    288.    237.    238.    226.    221.    210.    190.
   179.    179.    193.    164.    176.    155.    145.    160.    156.    143.
   149.    147.    166.    159.    152.    171.    168.    137.    146.    147.
   144.    152.    109.    137.    137.    120.    131.    111.    152.    133.
   141.    126.    104.    121.    126.    136.    129.    121.    127.    123.
   121.    125.    132.    130.    133.    165.    157.    174.    161.    146.
   143.    136.    149.    129.    118.    133.    137.    134.    148.    138.
   119.    125.    111.    112.    117.    127.    133.    126.    127.    134.
   149.    166.    138.    160.    170.    169.    151.    167.    144.    142.
   144.    118.    136.    130.    146.    134.    104.    105.    136.    125.
   158.    108.    145.    137.    131.    113.    124.    145.    122.    123.
   117.    117.    136.    112.    102.    110.    126.    116.    109.     97.
    97.     98.     97.     99.     88.    113.     79.     90.     96.    102.
    80.     89.    113.     95.    116.     84.    100.     97.     99.     81.
    95.     97.     72.     98.     85.     92.     96.    103.     66.     92.
    82.     86.     80.     87.     83.     86.     81.     91.     82.     97.
    93.     87.     80.     87.    100.    100.     70.     86.    125.     83.
    90.     98.    106.     89.     99.    101.    101.     92.     98.    123.
   106.    111.    118.    115.    121.    150.    123.    141.    138.    140.
   129.    113.    145.    136.    157.    132.    138.    171.    146.    127.
   132.    144.    126.    112.    119.    139.    114.    108.    143.    131.
   134.    133.    105.    146.    151.    122.    129.    148.    152.    142.
   138.    143.    140.    125.    126.    140.    130.    126.    149.    126.
   130.    120.    103.    118.    109.    104.     95.    111.    128.    107.
   121.    109.    112.    116.    102.    114.    117.    110.    120.    107.
    89.    115.    111.    101.    116.    117.    131.    117.    129.    113.
   113.    112.    111.    131.    104.    109.     91.    104.     99.     97.
    91.     89.     92.    105.    102.    109.    104.    102.    100.    114.
   101.     97.    101.    104.    108.    117.     92.    125.    119.    103.
    89.    118.    104.     95.    106.     99.    111.    102.    119.     98.
    96.    103.    105.     94.     94.    105.     85.    103.     98.    100.
   101.     88.    100.    103.    103.     93.     92.    123.     94.    106.
    97.     99.    108.    103.    110.     90.     99.    115.    100.     86.
    98.    128.     93.     93.    102.    137.    109.    107.    120.     98.
   110.     99.    102.    111.    112.     96.    107.     99.    103.    103.
   130.     99.     95.    103.    122.    105.     99.     95.     87.    100.
   103.    105.    103.    109.    111.    114.    103.    115.     93.    127.
    99.     84.    100.    119.    107.     91.    108.     98.     95.     98.
    94.     96.    107.     94.    106.     78.    115.    107.    103.     88.
   105.    101.     97.    104.     81.     95.     88.    107.     91.    104.
    96.     93.     90.    109.    115.    105.     89.     91.    110.     86.
   111.    108.     92.     88.    110.    110.    100.    115.     79.    100.
   111.    117.    113.    102.    110.    125.    137.    132.    102.    113.
   121.     96.    120.    110.    120.    105.     97.    105.    115.    106.
   106.    100.     98.    110.    104.    128.    122.    120.    121.    100.
   134.   

;
_cod_data_source_file            K2FeF5-form-III.cif
_cod_data_source_block           K2FeF5-form-III
_cod_database_code               1513881
#BEGIN Tags that were not found in dictionaries:
_pd_proc_ls_prof_cr_factor       13.2279
_pd_proc_ls_prof_cwr_factor      15.3081
_pd_proc_ls_prof_cwr_expected    8.7246
_pd_proc_ls_prof_chi2            3.0786
_pd_proc_ls_prof_echi2           3.0948
#END Tags that were not found in dictionaries
loop_
_symmetry_equiv_pos_as_xyz
x,y,z
x+1/2,-y+1/2,-z+1/2
-x,y+1/2,-z
-x+1/2,-y,z+1/2
-x,-y,-z
-x+1/2,y+1/2,z+1/2
x,-y+1/2,z
x+1/2,y,-z+1/2
loop_
_atom_site_label
_atom_site_type_symbol
_atom_site_thermal_displace_type
_atom_site_fract_x
_atom_site_fract_y
_atom_site_fract_z
_atom_site_occupancy
_atom_site_U_iso_or_equiv
Fe Fe Uiso 0.6693(3) 0.25000 0.4368(2) 1.000 0.0147(6)
F1 F Uiso 0.50000 0.00000 0.50000 1.000 0.0113(15)
F2 F Uiso 0.5236(8) 0.25000 0.3050(6) 1.000 0.041(2)
F3 F Uiso 0.7823(8) 0.25000 0.5903(6) 1.000 0.036(2)
F4 F Uiso 0.8257(7) 0.0119(6) 0.3869(3) 1.000 0.0274(13)
K1 K Uiso 0.1578(4) 0.25000 0.4142(2) 1.000 0.0251(10)
K2 K Uiso 0.4873(3) 0.25000 0.7283(3) 1.000 0.0172(9)
loop_
_atom_type_symbol
_atom_type_scat_Cromer_Mann_a1
_atom_type_scat_Cromer_Mann_b1
_atom_type_scat_Cromer_Mann_a2
_atom_type_scat_Cromer_Mann_b2
_atom_type_scat_Cromer_Mann_a3
_atom_type_scat_Cromer_Mann_b3
_atom_type_scat_Cromer_Mann_a4
_atom_type_scat_Cromer_Mann_b4
_atom_type_scat_Cromer_Mann_c
_atom_type_scat_dispersion_real
_atom_type_scat_dispersion_imag
_atom_type_scat_source
K+1 7.95780 12.63310 7.49170 0.76740 6.35900 -0.00200 1.19150 31.91280 -4.99780
0.36500 1.06600
International_Tables_for_Crystallography_Vol.C(1991)_Tables_6.1.1.4_and_6.1.1.5
Fe+3 11.17640 4.61470 7.38630 0.30050 3.39480 11.67290 0.07240 38.55660 0.97070
-1.17900 3.20400
International_Tables_for_Crystallography_Vol.C(1991)_Tables_6.1.1.4_and_6.1.1.5
F-1 3.63220 5.27756 3.51057 14.73530 1.26064 0.44226 0.94071 47.34370 0.65340
0.06900 0.05300
International_Tables_for_Crystallography_Vol.C(1991)_Tables_6.1.1.4_and_6.1.1.5
loop_
_geom_angle_atom_site_label_1
_geom_angle_atom_site_label_2
_geom_angle_atom_site_label_3
_geom_angle
_geom_angle_publ_flag
F1 Fe F2 86.37(16) yes
F1 Fe F3 86.45(15) yes
F1 Fe F4 89.24(13) yes
F2 Fe F3 169.9(3) yes
F2 Fe F4 96.1(2) yes
loop_
_geom_bond_atom_site_label_1
_geom_bond_atom_site_label_2
_geom_bond_distance
_geom_bond_publ_flag
Fe F1 2.0286(16) yes
Fe F2 1.865(7) yes
Fe F3 1.959(7) yes
Fe F4 1.870(4) yes
