Repository: tkotani/CEBond

# -*- Mode: org ; Coding: utf-8-unix -*-
#+TITLE: Bond-Length Analyzer based on Chemenv
#+AUTHOR: Motonari Sawada, Ryoga Iwamoto, and Takao Kotani 
#+email: takaokotani@gmail.com
#+LANGUAGE: en
#+STARTUP: showall
#+OPTIONS: \n:t

* Overview
This software CEBond if for reproducing results of our paper: 
Sawada,M., Iwamoto,R., Kotani,T. & Sakakibara,H. (2022) 
J.Appl.Cryst.55, https://doi.org/10.1107/S1600576722006884.

CEBond is open and free for modification and redistribution
as long as you respect what we did in your own manner.

All results and intermediate files are ".dat .png .svg .log ./COD/*/*.cif ./neighbour_*/*.dat". 
These are included in this package. *.log are just log files for check, 
not read by other commands.

To obtain results (to generate these files) in the paper,
run following five bash scripts one by one.
| ./job_download         | Get cif files from Crystal Open Database (COD)   |
| ./job_CifFilter        | Select cif files which are used for our analysis |
| ./job_APfig            | Make histogram Fig.1                             |
| ./job_chemenv_analysis | Apply Chemenv analysis to cif files.             |
| ./job_histA            | Make histograms for Fig.2,3,4                    |
| ./job_histB            | Make histograms for Fig.5                        |
We can skip any scripts because intermediate files 
are already in this package.

* Prerequisite 
We need python3, matplotlib, numpy, seaborn, bash, mysql(job_download), 
gfortran, and pymatgen. Our current setting ('>pip list','>apt list --installed') is

| matplotlib             3.1.2                  |
| numpy                  1.17.4                 |
| pymatgen               2020.1.28              |
| seaborn                0.10.0                 |
| gfortran/focal,now 4:9.3.0-1ubuntu2 amd64     |
| mysql-common/focal,focal,now 5.8+1.0.5ubuntu2 |

gfortran is just for compiling a fortran code neib.F (a.out is generated by 'gfortran neib.F). 
This is used for generating neighbour lists for the bond valence sum procedure at ./job_histB.
The a.out included in this package may work; then it is not nessesary to run gfortran.
(Check a.out: If '>echo aaa|./a.out' shows "aaa_inp.dat: no such file", it works.)

Shanon's IR/CR (ionic radius, crystal radius) are given at [[./shannon1976radius]]. 
We take the IR/CR from https://yseto.net/?page_id=67.


* Download cif files from COD 
>./job_download

This step can be skipped since we already have cif files in 
COD/O/*.cif, COD/N/*.cif, COD/F/*.cif. 
Look into ./job_download. 
This bash script downloads cif files from Crystal Open database(COD).
In this script, [[./pickup-COD-structures_O.sql]] is used for SQL query to COD.
Results of this query is in ListDownloadCif_O.dat, N and F as well,
where we have cif numbers, chemical formulas and sub version id's.
Then job_download calls DownloadCif.py to download cif files 
at ./COD/O/*.cif. At 2022-03-25, the number of downloaded files are 
|   | # of Downloaded Cif | Stored in     |
|---+---------------------+---------------|
| N |                 674 | ./COD/N/*.cif |
| F |                1415 | ./COD/F/*.cif |
| O |               16131 | ./COD/O/*.cif |
These are the line numbers of ListDownloadCif_O.dat and so on.

pickup-COD-structures_*.sql are for getting lists of cifs
satisfing conditions in our paper.
We futher filter the lists in the following CifFilter.


* CifFilter
>./job_CifFilter

Look into job_CifFilter; this performs 'CifFilter.py O', ...
Then we get a list of cif files, list_O.dat, list_F.dat, and list_N.dat,
whose number of lines show the number of selected files.
The CifFilter.py throw away following cif files
1. Pymatgen structure  
   Structure is recognized by pymatgen (pymatgen.Structure.from_file do not show error).
2. Occupancy check
   Each site is occipied by only one atomic species. Occupancy is more than 90 percent.
   We read occupancy via pymatgen.Structure.species_and_occu.
3. skiplist.py 
   This spefify skipped files directly. Time-consuming and strange files. 

The number of cif files reduced by the CifFilter as
|   | # of Downloaded Cif | Pymatgen structure | occupancy check | skiplist | list_* | Results    |
|   |                     |              error |         removed |  removed |        |            |
|---+---------------------+--------------------+-----------------+----------+--------+------------|
| N |                 674 |                 12 |             187 |        0 |    475 | list_N.dat |
| F |                1415 |                 19 |             318 |        0 |   1078 | list_F.dat |
| O |               16131 |                610 |            8526 |        3 |   6992 | list_O.dat |

log files are in CifFilter*.log. We can check numbers easily, as 
>grep 'error pymatgen.Structure' CifFilter_O.log |wc   ==>610
>grep skiplist CifFilter_O.log |wc   ==>3
>grep 'skip occupancy' CifFilter_O.log |wc   ==>8526


* Generate AnionPacking figure, Fig.1
>./job_APfig

File: COD/N/1513213.cif
#------------------------------------------------------------------------------
#$Date: 2018-09-24 09:49:13 +0300 (Mon, 24 Sep 2018) $
#$Revision: 211137 $
#$URL: file:///home/coder/svn-repositories/cod/cif/1/51/32/1513213.cif $
#------------------------------------------------------------------------------
#
# This file is available in the Crystallography Open Database (COD),
# http://www.crystallography.net/
#
# All data on this site have been placed in the public domain by the
# contributors.
#
data_1513213
loop_
_publ_author_name
'Napolitano, Emilio'
'Dolci, Francesco'
'Campesi, Renato'
'Pistidda, Claudio'
'Hoelzel,  Markus'
'Moretto, Pietro'
'Enzo, Stefano'
_publ_contact_author_address
;European Commission
DG-Joint Research Centre- JRC
Institute for Energy and Transport- IET
Westerduinweg 3, NL-1755 Petten
The Netherlands
;
_publ_contact_author_email       emilio.NAPOLITANO@ec.europa.eu
_publ_contact_author_name        'Emilio Napolitano'
_publ_contact_author_phone       '+31 224 56 5299'
_publ_section_title
;
 Corrigendum to Crystal structure solution of KMg(ND)(ND2): An ordered
 mixed amide/imide compound.
;
_journal_coden_Cambridge         1509
_journal_name_full               Int.J.Hydro.Eneg
_journal_page_first              8181
_journal_page_last               8183
_journal_paper_doi
'10.1016/j.ijhydene.2014.03.073 http://dx.doi.org/10.1016/j.ijhydene.2013.10.131'
_journal_volume                  39
_journal_year                    2014
_chemical_formula_moiety         'K1 Mg1 N2 D3'
_chemical_formula_structural     KMg(ND)(ND2)
_chemical_formula_sum            'D3 K Mg N2'
_chemical_formula_weight         97.459
_chemical_name_common            'Potassium Magnesium imide-amide'
_chemical_name_systematic        'Potassium Magnesium imide-amide'
_chemical_properties_physical    'air-sensitive, moisture-sensitive'
_space_group_IT_number           62
_symmetry_cell_setting           orthorhombic
_symmetry_Int_Tables_number      62
_symmetry_space_group_name_Hall  '-P 2ac 2n'
_symmetry_space_group_name_H-M   'P n m a'
_cell_angle_alpha                90.0
_cell_angle_beta                 90.0
_cell_angle_gamma                90
_cell_formula_units_Z            4
_cell_length_a                   9.3497(3)
_cell_length_b                   3.6631(1)
_cell_length_c                   9.8901(3)
_cell_volume                     338.725(18)
_computing_structure_refinement  'Maud, version 2.33'
_diffrn_ambient_pressure         101.325
_diffrn_ambient_temperature      298
_diffrn_radiation_probe          neutron
_diffrn_radiation_wavelength     '1.5482 '
_diffrn_source                   'nuclear reactor'
_diffrn_source_type              'FRM-II  beamline SPODI'
_exptl_crystal_density_diffrn    1.91
_pd_meas_2theta_range_max        140
_pd_meas_2theta_range_min        5
_refine_ls_goodness_of_fit_all   0.011139839
_refine_ls_R_factor_all          0.027144868
_refine_ls_wR_factor_all         0.035510313
_cod_data_source_file            KMgN2D3.cif
_cod_data_source_block           KMgN2D3
_cod_depositor_comments
;The authors want to remark that the crystal structure, KMg(ND)(ND2),
 originally described with an orthorhombic system with space group
 P212121 (n.19) in the article by Napolitano et al. [1], was recently
 reconsidered and the crystal model can be described in higher symmetry
 using the space group Pnma (n.62) [2].
 As a consequence of the new
 symmetry: cell parameters, space group, and atomic coordinates have
 been updated.
 
 [1]Int J Hydrogen Energy 2014;39:868e76.
 [2]Int J
 Hydrogen Energy 2014;39:8181e83.

The following automatic conversions were performed:

'_journal_paper_doi' value
'http://dx.doi.org/10.1016/j.ijhydene.2014.03.073
http://dx.doi.org/10.1016/j.ijhydene.2013.10.131' was changed to
'10.1016/j.ijhydene.2014.03.073
http://dx.doi.org/10.1016/j.ijhydene.2013.10.131'.

Automatic conversion script
Id: cif_fix_values 6433 2018-09-21 13:16:33Z andrius 
;
_cod_original_cell_volume        338.725(2)
_cod_original_sg_symbol_Hall     P_2ac_2n
_cod_original_formula_sum        'K1 Mg1 N2 D3'
_cod_database_code               1513213
loop_
_symmetry_equiv_pos_site_id
_symmetry_equiv_pos_as_xyz
1 x,y,z
2 1/2-x,-y,1/2+z
3 1/2+x,1/2-y,1/2-z
4 -x,1/2+y,-z
5 -x,-y,-z
6 1/2+x,y,1/2-z
7 1/2-x,1/2+y,1/2+z
8 x,1/2-y,z
loop_
_atom_site_label
_atom_site_type_symbol
_atom_site_fract_x
_atom_site_fract_y
_atom_site_fract_z
_atom_site_occupancy
_atom_site_B_iso_or_equiv
_atom_site_symmetry_multiplicity
_atom_site_Wyckoff_symbol
K K 0.2189(7) 0.7500 0.1540(6) 1.000 2.3(1) 4 c
Mg Mg 0.0321(3) 0.2500 0.3956(4) 1.000 0.52(6) 4 c
N1 N 0.1238(2) 0.7500 0.4540(3) 1.000 0.69(4) 4 c
N2 N 0.4772(1) 0.2500 0.3048(3) 1.000 1.48(5) 4 c
D1 D 0.2276(5) 0.7500 0.4440(4) 1.000 3.02(8) 4 c
D2 D 0.4351(4) 0.0430(8) 0.3570(3) 1.000 4.4(1) 8 d

File: COD/N/1548344.cif
#------------------------------------------------------------------------------
#$Date: 2018-01-06 04:26:48 +0200 (Sat, 06 Jan 2018) $
#$Revision: 204875 $
#$URL: file:///home/coder/svn-repositories/cod/cif/1/54/83/1548344.cif $
#------------------------------------------------------------------------------
#
# This file is available in the Crystallography Open Database (COD),
# http://www.crystallography.net/
#
# All data on this site have been placed in the public domain by the
# contributors.
#
data_1548344
loop_
_publ_author_name
'Suehiro, Takayuki'
'Tansho, Masataka'
'Shimizu, Tadashi'
_publ_section_title
;
 Quaternary Wurtzitic Nitrides in the System ZnGeN2--GaN: Powder
 Synthesis, Characterization, and Potentiality as a Photocatalyst
;
_journal_issue                   49
_journal_name_full               'The Journal of Physical Chemistry C'
_journal_page_first              27590
_journal_paper_doi               10.1021/acs.jpcc.7b09135
_journal_volume                  121
_journal_year                    2017
_chemical_formula_sum            'Ga0.3333 Ge0.3333 N Zn0.3333'
_chemical_formula_weight         83.247
_chemical_name_systematic        ' ?'
_space_group_IT_number           186
_symmetry_cell_setting           hexagonal
_symmetry_Int_Tables_number      186
_symmetry_space_group_name_Hall  'P 6c -2c'
_symmetry_space_group_name_H-M   'P 63 m c'
_cell_angle_alpha                90
_cell_angle_beta                 90
_cell_angle_gamma                120
_cell_formula_units_Z            2
_cell_length_a                   3.19186(2)
_cell_length_b                   3.19186(2)
_cell_length_c                   5.18498(4)
_cell_measurement_temperature    299(2)
_cell_volume                     45.7473(5)
_computing_cell_refinement       'RIETAN-FP (Izumi and Momma, 2007)'
_computing_molecular_graphics    'VESTA (Momma and Izumi, 2008)'
_computing_structure_refinement  'RIETAN-FP (Izumi and Momma, 2007)'
_diffrn_ambient_temperature      299(2)
_diffrn_radiation_type           'Cu K\a~1~'
_diffrn_radiation_wavelength     1.540590
_diffrn_source                   'X-ray tube'
_diffrn_source_target            Cu
_exptl_crystal_density_diffrn    6.0434
_exptl_crystal_density_method    'not measured'
_exptl_crystal_F_000             75.99
_pd_calc_method                  'Rietveld Refinement'
_pd_instr_location               ' ?'
_pd_meas_2theta_range_inc        0.0200
_pd_meas_2theta_range_max        130.0000
_pd_meas_2theta_range_min        10.0000
_pd_meas_number_of_points        6001
_pd_meas_scan_method             step
_pd_proc_2theta_range_inc        0.0200
_pd_proc_2theta_range_max        130.0000
_pd_proc_2theta_range_min        10.0000
_pd_proc_ls_background_function  'Legendre polynomials'
_pd_proc_ls_pref_orient_corr     ' ?'
_pd_proc_ls_profile_function     'split pseudo-Voigt function'
_pd_proc_ls_prof_R_factor        0.06424
_pd_proc_ls_prof_wR_expected     0.07897
_pd_proc_ls_prof_wR_factor       0.09273
_pd_spec_mounting                ' ?'
_pd_spec_mount_mode              reflection
_pd_spec_shape                   flat_sheet
_refine_diff_density_max         0.0
_refine_diff_density_min         0.0
_refine_ls_extinction_method     none
_refine_ls_goodness_of_fit_all   1.1743
_refine_ls_matrix_type           full
_refine_ls_number_constraints    0
_refine_ls_number_parameters     12
_refine_ls_number_restraints     0
_refine_ls_R_factor_all          0.01336
_refine_ls_R_Fsqd_factor         0.01207
_refine_ls_R_I_factor            0.02370
_refine_ls_shift/su_max          0.0
_refine_ls_weighting_details     1/<i>y</i>~i~
_refine_ls_weighting_scheme      sigma
_cod_data_source_file            jp7b09135_si_001.cif
_cod_data_source_block           single_phase
_cod_depositor_comments          'Adding full bibliography for 1548344.cif.'
_cod_original_cell_volume        45.7472(6)
_cod_database_code               1548344
loop_
_symmetry_equiv_pos_site_id
_symmetry_equiv_pos_as_xyz
1 x,y,z
2 -y,x-y,z
3 -x+y,-x,z
4 -x,-y,z+1/2
5 y,-x+y,z+1/2
6 x-y,x,z+1/2
7 -y,-x,z
8 -x+y,y,z
9 x,x-y,z
10 y,x,z+1/2
11 x-y,-y,z+1/2
12 -x,-x+y,z+1/2
loop_
_atom_site_label
_atom_site_fract_x
_atom_site_fract_y
_atom_site_fract_z
_atom_site_occupancy
_atom_site_symmetry_multiplicity
_atom_site_Wyckoff_symbol
_atom_site_adp_type
_atom_site_U_iso_or_equiv
_atom_site_type_symbol
Zn 0.3333 0.6667 0 0.3333 2 b Uiso 0.00492(13) Zn
Ge 0.3333 0.6667 0 0.3333 2 b Uiso 0.00492(13) Ge
Ga 0.3333 0.6667 0 0.3333 2 b Uiso 0.00492(13) Ga
N 0.3333 0.6667 0.3823(6) 1 2 b Uiso 0.0068(8) N
loop_
_atom_type_symbol
_atom_type_description
_atom_type_scat_dispersion_real
_atom_type_scat_dispersion_imag
_atom_type_scat_source
Zn Zn2+ -1.5491 0.6778 'International Tables for Crystallography, Vol. C'
Ge Ge4+ -1.0885 0.8855 'International Tables for Crystallography, Vol. C'
Ga Ga3+ -1.2846 0.7763 'International Tables for Crystallography, Vol. C'
N N 0.0311 0.0180 'International Tables for Crystallography, Vol. C'
loop_
_geom_angle_atom_site_label_1
_geom_angle_atom_site_label_2
_geom_angle_atom_site_label_3
_geom_angle
_geom_angle_site_symmetry_1
_geom_angle_site_symmetry_3
Ga N Zn 0 1_555 1_555
Ga N Ge 0 1_555 1_555
loop_
_geom_bond_atom_site_label_1
_geom_bond_atom_site_label_2
_geom_bond_distance
_geom_bond_site_symmetry_2
Zn N 1.9414(9) 4_664
Zn N 1.9414(9) 4_564
Zn N 1.9414(9) 4_674
Zn N 1.982(3) 1_555
Ge N 1.9414(9) 4_664
Ge N 1.9414(9) 4_564
Ge N 1.9414(9) 4_674
Ge N 1.982(3) 1_555
Ga N 1.9414(9) 4_664
Ga N 1.9414(9) 4_564
Ga N 1.9414(9) 4_674
Ga N 1.982(3) 1_555
N Zn 1.9414(9) 4_665
N Ge 1.9414(9) 4_665
N Ga 1.9414(9) 4_665
N Zn 1.9414(9) 4_565
N Ge 1.9414(9) 4_565
N Ga 1.9414(9) 4_565
N Zn 1.9414(9) 4_675
N Ge 1.9414(9) 4_675
N Ga 1.9414(9) 4_675
N Zn 1.982(3) 1_555
N Ge 1.982(3) 1_555
N Ga 1.982(3) 1_555

File: COD/N/4002060.cif
#------------------------------------------------------------------------------
#$Date: 2016-03-21 01:21:50 +0200 (Mon, 21 Mar 2016) $
#$Revision: 178377 $
#$URL: svn://www.crystallography.net/cod/cif/4/00/20/4002060.cif $
#------------------------------------------------------------------------------
#
# This file is available in the Crystallography Open Database (COD),
# http://www.crystallography.net/
#
# All data on this site have been placed in the public domain by the
# contributors.
#
data_4002060
loop_
_publ_author_name
'Pust, Philipp'
'Hintze, Frauke'
'Hecht, Cora'
'Weiler, Volker'
'Locher, Andreas'
'Zitnanska, Daniela'
'Harm, Sascha'
'Wiechert, Detlef'
'Schmidt, Peter J.'
'Schnick, Wolfgang'
_publ_contact_author
;
        Prof. Dr. Wolfgang Schnick
        Department Chemie
        Ludwig-Maximilians-Universitaet Muenchen
        Butenandtstrasse 5 - 13 (D)
        D 81377 Muenchen
        Germany

;
_publ_section_title
;
 Group (III) NitridesM[Mg2Al2N4] (M= Ca, Sr, Ba, Eu) and
 Ba[Mg2Ga2N4]---Structural Relation and Nontypical Luminescence Properties
 of Eu2+Doped Samples
;
_journal_issue                   21
_journal_name_full               'Chemistry of Materials'
_journal_page_first              6113
_journal_paper_doi               10.1021/cm502280p
_journal_volume                  26
_journal_year                    2014
_chemical_formula_moiety         '2(Al Mg N2), Ba'
_chemical_formula_sum            'Al2 Ba Mg2 N4'
_chemical_formula_weight         295.95
_chemical_name_common            'Barium Magnesonitridoaluminate'
_chemical_name_systematic
; 
Barium Magnesonitridoaluminate
;
_space_group_IT_number           87
_symmetry_cell_setting           tetragonal
_symmetry_Int_Tables_number      87
_symmetry_space_group_name_Hall  '-I 4'
_symmetry_space_group_name_H-M   'I 4/m'
_audit_creation_method           'TOPAS ACADEMIC 4.1 + PLATON'
_cell_angle_alpha                90
_cell_angle_beta                 90
_cell_angle_gamma                90
_cell_formula_units_Z            2
_cell_length_a                   8.2602(9)
_cell_length_b                   8.2602(9)
_cell_length_c                   3.4320(2)
_cell_measurement_temperature    297(2)
_cell_volume                     234.17(4)
_computing_molecular_graphics    'Diamond 3.0'
_computing_publication_material  'TOPAS ACADEMIC 4.1'
_computing_structure_refinement  'TOPAS ACADEMIC 4.1'
_computing_structure_solution    none
_diffrn_ambient_temperature      297(2)
_diffrn_measurement_device_type  'Huber G670'
_diffrn_radiation_monochromator  Ge-111
_diffrn_radiation_polarisn_ratio 27.87
_diffrn_radiation_probe          x-ray
_diffrn_radiation_type           'Cu K\a~1~'
_diffrn_radiation_wavelength     1.540596
_exptl_absorpt_coefficient_mu    71.189
_exptl_absorpt_correction_type   none
_exptl_absorpt_process_details
;
none
;
_exptl_crystal_density_diffrn    4.197
_exptl_crystal_F_000             268
_pd_calc_method                  'Rietveld Refinement'
_pd_char_colour                  red
_pd_char_particle_morphology     powder
_pd_meas_number_of_points        14384
_pd_proc_info_excluded_regions
;
none
;
_pd_proc_ls_prof_R_factor        0.02280
_pd_proc_ls_prof_wR_factor       0.03061
_pd_proc_number_of_points        14384
_refine_ls_goodness_of_fit_all   1.363
_refine_ls_matrix_type           full
_refine_ls_number_constraints    0
_refine_ls_number_parameters     63
_refine_ls_number_restraints     0
_refine_ls_R_Fsqd_factor         0.03365
_refine_ls_shift/su_max          0.00
_refine_ls_shift/su_mean         0.00
_reflns_d_resolution_high        1.17550
_reflns_d_resolution_low         8.83817
_reflns_limit_h_max              6
_reflns_limit_h_min              0
_reflns_limit_k_max              6
_reflns_limit_k_min              0
_reflns_limit_l_max              2
_reflns_limit_l_min              0
_reflns_number_total             46
_cod_data_source_file            cm502280p_si_004.cif
_cod_data_source_block           BaAl2Mg2N4
_cod_depositor_comments
;
The following automatic conversions were performed:

'_symmetry_cell_setting' value 'Tetragonal' changed to 'tetragonal'
according to
/home/saulius/struct/COD-crude-data--automatic-downloads/rss-feeds/ACS/lib/dictionaries/cif_core.dic
dictionary named 'cif_core.dic' version 2.4.2 from 2011-04-26.

Automatic conversion script
Id: cif_fix_values 2281 2013-09-26 08:29:07Z andrius 

 Adding full bibliography for 4002058--4002062.cif.
;
_cod_database_code               4002060
#BEGIN Tags that were not found in dictionaries:
_pd_proc_ls_prof_r_expected      0.02245
#END Tags that were not found in dictionaries
loop_
_symmetry_equiv_pos_site_id
_symmetry_equiv_pos_as_xyz
1 x,y,z
2 -y,x,z
3 -x,-y,z
4 y,-x,z
5 -x,-y,-z
6 y,-x,-z
7 x,y,-z
8 -y,x,-z
9 1/2+x,1/2+y,1/2+z
10 1/2-y,1/2+x,1/2+z
11 1/2-x,1/2-y,1/2+z
12 1/2+y,1/2-x,1/2+z
13 1/2-x,1/2-y,1/2-z
14 1/2+y,1/2-x,1/2-z
15 1/2+x,1/2+y,1/2-z
16 1/2-y,1/2+x,1/2-z
loop_
_atom_site_label
_atom_site_type_symbol
_atom_site_symmetry_multiplicity
_atom_site_Wyckoff_symbol
_atom_site_fract_x
_atom_site_fract_y
_atom_site_fract_z
_atom_site_occupancy
_atom_site_U_iso_or_equiv
Ba1 Ba 4/m.. 2a 0.00000 0.00000 0.00000 1.000 0.0095
Al1 Al m.. 8h 0.31981 0.13172 0.50000 0.500 0.0079
Mg1 Mg m.. 8h 0.31981 0.13172 0.50000 0.500 0.0080
N1 N m.. 8h 0.26686 -0.10050 0.50000 1.000 0.0253
loop_
_atom_type_symbol
_atom_type_description
_atom_type_scat_dispersion_real
_atom_type_scat_dispersion_imag
_atom_type_scat_source
N N 0.0061 0.0033 'International Tables Vol C Tables 4.2.6.8 and 6.1.1.4'
Mg Mg 0.0486 0.0363 'International Tables Vol C Tables 4.2.6.8 and 6.1.1.4'
Ba Ba -0.3244 2.2819 'International Tables Vol C Tables 4.2.6.8 and 6.1.1.4'
Al Al 0.0645 0.0514 'International Tables Vol C Tables 4.2.6.8 and 6.1.1.4'
loop_
_geom_angle_atom_site_label_1
_geom_angle_atom_site_label_2
_geom_angle_atom_site_label_3
_geom_angle
_geom_angle_site_symmetry_1
_geom_angle_site_symmetry_3
_geom_angle_publ_flag
N1 Al1 N1 108.80 . 2_555 yes
N1 Al1 N1 118.48 . 12_554 yes
N1 Al1 N1 118.48 . 12_555 yes
N1 Al1 N1 93.43 2_555 12_554 yes
N1 Al1 N1 93.43 2_555 12_555 yes
N1 Al1 N1 116.33 12_554 12_555 yes
N1 Mg1 N1 108.80 . 2_555 yes
N1 Mg1 N1 118.48 . 12_554 yes
N1 Mg1 N1 118.48 . 12_555 yes
N1 Mg1 N1 93.43 2_555 12_554 yes
N1 Mg1 N1 93.43 2_555 12_555 yes
N1 Mg1 N1 116.33 12_554 12_555 yes
Al1 N1 Al1 161.20 . 4_555 yes
Al1 N1 Al1 103.03 . 10_544 yes
Al1 N1 Al1 103.03 . 10_545 yes
Al1 N1 Mg1 161.20 4_555 . yes
Al1 N1 Mg1 103.03 10_544 . yes
Al1 N1 Mg1 103.03 10_545 . yes
Al1 N1 Al1 86.57 4_555 10_544 yes
Al1 N1 Al1 86.57 4_555 10_545 yes
Al1 N1 Al1 116.33 10_544 10_545 yes
loop_
_geom_bond_atom_site_label_1
_geom_bond_atom_site_label_2
_geom_bond_distance
_geom_bond_site_symmetry_2
_geom_bond_publ_flag
Al1 N1 1.9674(2) . yes
Al1 N1 2.1279(2) 2_555 yes
Al1 N1 2.0199(2) 12_554 yes
Al1 N1 2.0199(2) 12_555 yes
Mg1 N1 1.9674(2) . yes
Mg1 N1 2.1279(2) 2_555 yes
Mg1 N1 2.0199(2) 12_554 yes
Mg1 N1 2.0199(2) 12_555 yes

File: COD/N/4002686.cif
#------------------------------------------------------------------------------
#$Date: 2018-01-23 14:43:58 +0200 (Tue, 23 Jan 2018) $
#$Revision: 205493 $
#$URL: file:///home/coder/svn-repositories/cod/cif/4/00/26/4002686.cif $
#------------------------------------------------------------------------------
#
# This file is available in the Crystallography Open Database (COD),
# http://www.crystallography.net/
#
# All data on this site have been placed in the public domain by the
# contributors.
#
data_4002686
loop_
_publ_author_name
'Leano, Julius'
'Lin, Shing-Ying'
'Mahlik, Sebastian'
'Grinberg, Marek'
'Liang, Chaolun'
'Zhou, Wuzong'
'Molokeev, Maxim'
'Atuchin, Victor'
'Tsai, Yi-Ting'
'Lin, Cun Che'
'Sheu, Hwo-Shuenn'
'Liu, Ru-Shi'
_publ_section_title
;
 Green Light-excitable Ce-doped Nitridomagnesoaluminate Sr[Mg2Al2N4]
 Phosphor for White Light-emitting Diodes
;
_journal_issue                   19
_journal_name_full               'Chemistry of Materials'
_journal_page_first              6822
_journal_page_last               6825
_journal_paper_doi               10.1021/acs.chemmater.6b03442
_journal_volume                  28
_journal_year                    2016
_chemical_formula_moiety         'Al3.94 Ce0.03 Mg4.06 N8, 1.97(Sr)'
_chemical_formula_sum            'Al3.94 Ce0.03 Mg4.06 N8 Sr1.97'
_chemical_formula_weight         493.88
_space_group_IT_number           87
_symmetry_cell_setting           tetragonal
_symmetry_space_group_name_Hall  '-I 4'
_symmetry_space_group_name_H-M   'I 4/m'
_cell_angle_alpha                90
_cell_angle_beta                 90
_cell_angle_gamma                90
_cell_formula_units_Z            1
_cell_length_a                   8.176483(76)
_cell_length_b                   8.176483(76)
_cell_length_c                   3.357540(36)
_cell_measurement_reflns_used    160
_cell_measurement_temperature    300
_cell_measurement_theta_max      26.74
_cell_measurement_theta_min      2.287
_cell_volume                     224.468(4)
_diffrn_ambient_temperature      300
_diffrn_measurement_device_type
;
synchrotron
;
_diffrn_radiation_monochromator
;
none
;
_diffrn_radiation_probe          x-ray
_diffrn_radiation_type
;
synchrotron
;
_exptl_absorpt_coefficient_mu    11.383
_exptl_crystal_density_diffrn    3.654
_pd_char_colour
;
colourless
;
_pd_meas_2theta_range_inc        0.02
_pd_meas_2theta_range_max        53.48028
_pd_meas_2theta_range_min        4.57468
_pd_meas_scan_method             step
_pd_proc_ls_pref_orient_corr
;
no preferred orientation
;
_pd_proc_ls_profile_function     PearsonVII
_pd_proc_ls_prof_R_factor        0.692
_pd_proc_ls_prof_wR_expected     4.065
_pd_proc_ls_prof_wR_factor       1.073
_pd_proc_number_of_points        2445.28
_pd_spec_mount_mode              reflection
_refine_ls_goodness_of_fit_all   0.264
_refine_ls_R_I_factor            0.745
_refine_ls_shift/su_max          0.01000
_cod_data_source_file            SrMg2Al2N4_Ce.cif
_cod_data_source_block           a
_cod_original_cell_volume        224.4679(48)
_cod_original_sg_symbol_H-M      I4/m
_cod_original_formula_sum
;
Al3.94 Ce0.03 Mg4.06 N8 Sr1.97
;
_cod_database_code               4002686
loop_
_symmetry_equiv_pos_as_xyz
'x, y, z'
'-x, -y, z'
'-y, x, z'
'y, -x, z'
'x+1/2, y+1/2, z+1/2'
'-x+1/2, -y+1/2, z+1/2'
'-y+1/2, x+1/2, z+1/2'
'y+1/2, -x+1/2, z+1/2'
'-x, -y, -z'
'x, y, -z'
'y, -x, -z'
'-y, x, -z'
'-x+1/2, -y+1/2, -z+1/2'
'x+1/2, y+1/2, -z+1/2'
'y+1/2, -x+1/2, -z+1/2'
'-y+1/2, x+1/2, -z+1/2'
loop_
_atom_site_label
_atom_site_type_symbol
_atom_site_fract_x
_atom_site_fract_y
_atom_site_fract_z
_atom_site_occupancy
_atom_site_B_iso_or_equiv
Sr Sr 0 0 0 0.985 0.597(34)
Ce Ce 0 0 0 0.015 0.597(34)
Al Al 0.18191(23) 0.36458(22) 0 0.492(99) 0.226(75)
Mg Mg 0.18191(23) 0.36458(22) 0 0.508(99) 0.226(75)
N N 0.40237(51) 0.23738(49) 0 1 1.26(15)
loop_
_diffrn_radiation_wavelength
_diffrn_radiation_wavelength_wt
0.68863 1.0000
loop_
_geom_angle_atom_site_label_1
_geom_angle_atom_site_label_2
_geom_angle_atom_site_label_3
_geom_angle
_geom_angle_site_symmetry_1
_geom_angle_site_symmetry_3
N Sr N 72.47(13) 5_445 5_444
N Sr N 69.55(14) 5_445 7_545
N Ce N 72.47(13) 5_445 5_444
N Ce N 69.55(14) 5_445 7_545
N Al N 106.7(21) 1_555 4_565
N Al N 95.18(15) 1_555 6_555
N Al N 119.08(22) 4_565 6_555
N Al N 114.41(15) 6_555 6_554
loop_
_geom_bond_atom_site_label_1
_geom_bond_atom_site_label_2
_geom_bond_distance
_geom_bond_site_symmetry_2
Sr N 2.8401(33) 5_445
Ce N 2.8401(33) 5_445
Al N 2.0811(45) .
Al N 1.9588(46) 4_565
Al N 1.9970(24) 6_555
Mg N 2.0811(45) .
Mg N 1.9588(46) 4_565
Mg N 1.9970(24) 6_555

File: COD/N/4003118.cif
#------------------------------------------------------------------------------
#$Date: 2019-11-11 03:09:41 +0200 (Mon, 11 Nov 2019) $
#$Revision: 226223 $
#$URL: file:///home/coder/svn-repositories/cod/cif/4/00/31/4003118.cif $
#------------------------------------------------------------------------------
#
# This file is available in the Crystallography Open Database (COD),
# http://www.crystallography.net/
#
# All data on this site have been placed in the public domain by the
# contributors.
#
data_4003118
loop_
_publ_author_name
'Wagatha, Peter'
'Weiler, Volker'
'Schmidt, Peter J.'
'Schnick, Wolfgang'
_publ_section_title
;
 Tunable Red Luminescence in Nitridomagnesoaluminates
 \a-Sr2[MgAl5N7]:Eu2+, \b-Sr2[MgAl5N7]:Eu2+, and Sr8[LiMg2Al21N28]:Eu2+
;
_journal_issue                   5
_journal_name_full               'Chemistry of Materials'
_journal_page_first              1755
_journal_paper_doi               10.1021/acs.chemmater.8b00106
_journal_volume                  30
_journal_year                    2018
_chemical_formula_moiety         'Al5 Mg N7 Sr2'
_chemical_formula_structural     'Al5 Mg N7 Sr2'
_chemical_formula_sum            'Al5 Mg N7 Sr2'
_chemical_formula_weight         432.52
_chemical_name_systematic
' Distrontiumheptanitridomagnesopentaaluminate'
_space_group_IT_number           12
_space_group_name_Hall           '-C 2y'
_space_group_name_H-M_alt        'C 1 2/m 1'
_symmetry_cell_setting           monoclinic
_symmetry_Int_Tables_number      12
_symmetry_space_group_name_Hall  '-C 2y'
_symmetry_space_group_name_H-M   'C 1 2/m 1'
_cell_angle_alpha                90
_cell_angle_beta                 109.8939(7)
_cell_angle_gamma                90
_cell_formula_units_Z            2
_cell_length_a                   11.12874(11)
_cell_length_b                   3.27290(3)
_cell_length_c                   10.54530(11)
_cell_measurement_temperature    293(2)
_cell_measurement_theta_max      50.2300
_cell_measurement_theta_min      2.5000
_cell_volume                     361.173(6)
_computing_cell_refinement       'TOPAS ACADEMIC 4.1'
_computing_molecular_graphics    'Diamond 3.2k'
_computing_publication_material  'TOPAS ACADEMIC 4.1'
_computing_structure_refinement  'TOPAS ACADEMIC 4.1'
_diffrn_ambient_temperature      293(2)
_diffrn_detector                 'strip detector'
_diffrn_detector_type            'Mythen 1K'
_diffrn_measurement_device_type  'STOE STADI P'
_diffrn_radiation_monochromator  'Ge(111) single-crystal'
_diffrn_radiation_type           CuK\a~1~
_diffrn_radiation_wavelength     1.54056
_diffrn_source                   'sealed X-ray tube'
_diffrn_source_target            Cu
_exptl_absorpt_coefficient_mu    25.983
_exptl_absorpt_correction_type   cylinder
_exptl_absorpt_process_details
;
TOPAS:
prm !packing_density 0.50 min 0.1 max 1.0 	
prm !capdia 0.3 									
prm !linab = Get(mixture_MAC) Get(mixture_density_g_on_cm3);:247.57620`_0.02190 'in cm-1
prm muR = (capdia/20)*linab*packing_density;
Cylindrical_I_Correction(muR)

;
_exptl_crystal_density_diffrn    3.977
_exptl_crystal_density_method    'Not Measured'
_exptl_crystal_F_000             404
_pd_char_colour                  colorless
_pd_char_particle_morphology     '5 &#x00B5;m powder, visual estimate'
_pd_instr_location               ' ?'
_pd_meas_2theta_range_inc        0.015
_pd_meas_2theta_range_max        100.4600
_pd_meas_2theta_range_min        5.0000
_pd_meas_number_of_points        6365
_pd_meas_scan_method             step
_pd_prep_pressure                500000
_pd_prep_temperature             1823.15
_pd_proc_ls_background_function
;
'Background was handles with a
Shifted-Chebyshev polynominal with 18 parameters.'
;
_pd_proc_ls_pref_orient_corr
; Preferred orientation of the crystallites was 
described with a spherical harmonics function of 4th order.
;
_pd_proc_ls_profile_function
;
'Fundamental parameters approach for reflection profiles 
(convolution of appropriate source emission profiles with axial instrument 
contributions as well as crystallite microstructure effects).' 
;
_pd_proc_ls_prof_R_factor        5.080
_pd_proc_ls_prof_wR_expected     1.623
_pd_proc_ls_prof_wR_factor       6.925
_pd_spec_mounting
' glass capillary, 0.3 mm diameter, 0.01 mm thickness'
_pd_spec_mount_mode              transmission
_pd_spec_shape                   cylinder
_refine_ls_goodness_of_fit_all   4.266
_refine_ls_matrix_type           full
_refine_ls_number_constraints    0
_refine_ls_number_parameters     106
_refine_ls_number_restraints     0
_refine_ls_R_I_factor            2.486
_refine_ls_shift/su_max          0
_refine_ls_shift/su_mean         0
_cod_data_source_file            cm8b00106_si_001.cif
_cod_data_source_block           b-Sr2MgAl5N7
_cod_depositor_comments
;
The following automatic conversions were performed:

data item '_symmetry_cell_setting' value 'Monoclinic' was changed to
'monoclinic' in accordance with the
/home/data/users/saulius/crontab/automatic-downloads/current/ACS/lib/dictionaries/cif_core.dic
dictionary named 'cif_core.dic' version 2.4.2 last updated on
2011-04-26.

Automatic conversion script
Id: cif_fix_values 6909 2019-04-08 15:41:33Z antanas 
;
_cod_original_sg_symbol_H-M      'C 2/m'
_cod_database_code               4003118
_iucr_refine_instruction_details
;
;
loop_
_symmetry_equiv_pos_site_id
_symmetry_equiv_pos_as_xyz
1 x,y,z
2 -x,y,-z
3 -x,-y,-z
4 x,-y,z
5 1/2+x,1/2+y,z
6 1/2-x,1/2+y,-z
7 1/2-x,1/2-y,-z
8 1/2+x,1/2-y,z
loop_
_atom_site_label
_atom_site_type_symbol
_atom_site_thermal_displace_type
_atom_site_fract_x
_atom_site_fract_y
_atom_site_fract_z
_atom_site_occupancy
_atom_site_U_iso_or_equiv
Al1 Al Uiso 0.6450(5) 0.00000 0.4457(5) 0.750 0.026(2)
Al2 Al Uiso 0.3520(5) 0.00000 0.0165(5) 0.750 0.023(2)
Al3 Al Uiso 0.8987(5) 0.00000 0.8013(6) 1.000 0.023(2)
N1 N Uiso 0.6909(13) 0.50000 0.0819(12) 1.000 0.029(4)
N2 N Uiso 0.3061(12) 0.50000 0.6212(11) 1.000 0.024(4)
N3 N Uiso 0.5062(11) 0.00000 0.1815(12) 1.000 0.020(4)
N4 N Uiso 0.50000 0.00000 0.50000 1.000 0.025(6)
Mg1 Mg Uiso 0.6450(5) 0.00000 0.4457(5) 0.250 0.026(2)
Mg2 Mg Uiso 0.3520(5) 0.00000 0.0165(5) 0.250 0.024(2)
Sr1 Sr Uiso 0.62794(19) 0.50000 0.69632(16) 1.000 0.0210(8)
loop_
_atom_type_symbol
_atom_type_description
_atom_type_scat_dispersion_real
_atom_type_scat_dispersion_imag
_atom_type_scat_source
Al Al 0.2130 0.2455 ' International Tables Vol C Tables 4.2.6.8 and 6.1.1.4'
Mg Mg 0.1719 0.1771 ' International Tables Vol C Tables 4.2.6.8 and 6.1.1.4'
N N 0.0311 0.0180 ' International Tables Vol C Tables 4.2.6.8 and 6.1.1.4'
Sr Sr -0.3528 1.8200 ' International Tables Vol C Tables 4.2.6.8 and 6.1.1.4'
loop_
_audit_conform_dict_name
_audit_conform_dict_location
cif_core.dic ftp://ftp.iucr.org/pub/cif_core.dic
cif_pd.dic ftp://ftp.iucr.org/pub/cif_pd.dic
loop_
_geom_angle_atom_site_label_1
_geom_angle_atom_site_label_2
_geom_angle_atom_site_label_3
_geom_angle
_geom_angle_site_symmetry_1
_geom_angle_site_symmetry_3
_geom_angle_publ_flag
N2 Al1 N4 119.1(4) 2_646 . yes
N2 Al1 N4 119.1(4) 2_656 . yes
N2 Al1 N4 107.2(4) 5_545 . yes
N2 Al1 N2 115.8(5) 2_646 2_656 yes
N2 Al1 N2 93.4(4) 2_646 5_545 yes
N2 Al1 N2 93.4(4) 2_656 5_545 yes
N1 Al2 N3 117.3(4) 2_645 . yes
N1 Al2 N3 117.3(4) 2_655 . yes
N1 Al2 N3 106.8(5) 5_445 . yes
N1 Al2 N1 118.0(5) 2_645 2_655 yes
N1 Al2 N1 95.4(5) 2_645 5_445 yes
N1 Al2 N1 95.4(5) 2_655 5_445 yes
N1 Al3 N2 117.1(7) 6_646 5_545 yes
N2 Al3 N3 101.3(5) 5_545 6_646 yes
N2 Al3 N3 101.3(5) 5_545 6_656 yes
N1 Al3 N3 110.2(4) 6_646 6_646 yes
N1 Al3 N3 110.2(4) 6_646 6_656 yes
N3 Al3 N3 116.6(6) 6_646 6_656 yes
N2 Mg1 N2 93.4(4) 2_646 5_545 yes
N2 Mg1 N2 93.4(4) 2_656 5_545 yes
N2 Mg1 N4 107.2(4) 5_545 . yes
N2 Mg1 N4 119.1(4) 2_646 . yes
N2 Mg1 N4 119.1(4) 2_656 . yes
N2 Mg1 N2 115.8(5) 2_646 2_656 yes
N1 Mg2 N3 117.3(4) 2_645 . yes
N1 Mg2 N1 95.4(5) 2_655 5_445 yes
N1 Mg2 N3 106.8(5) 5_445 . yes
N1 Mg2 N1 118.0(5) 2_645 2_655 yes
N1 Mg2 N3 117.3(4) 2_655 . yes
N1 Mg2 N1 95.4(5) 2_645 5_445 yes
Al2 N1 Al2 84.6(5) 2_655 5_555 yes
Al2 N1 Al3 105.9(5) 2_655 6_656 yes
Al2 N1 Al2 118.0(6) 2_655 2_665 yes
Al2 N1 Al2 84.6(5) 2_665 5_555 yes
Al2 N1 Al3 105.9(5) 2_665 6_656 yes
Al2 N1 Al3 158.5(8) 5_555 6_656 yes
Al1 N2 Al1 86.6(4) 2_656 5_455 yes
Al1 N2 Al3 104.5(5) 2_656 5_455 yes
Al1 N2 Al1 86.6(4) 2_666 5_455 yes
Al1 N2 Al1 115.7(7) 2_656 2_666 yes
Al1 N2 Al3 104.5(5) 2_666 5_455 yes
Al1 N2 Al3 158.4(8) 5_455 5_455 yes
Al2 N3 Al3 111.5(4) . 6_646 yes
Al3 N3 Mg2 111.5(4) 6_656 . yes
Al3 N3 Al3 116.6(7) 6_646 6_656 yes
Al2 N3 Al3 111.5(4) . 6_656 yes
Al3 N3 Mg2 111.5(4) 6_646 . yes
Al1 N4 Al1 180.00 . 2_656 yes
loop_
_geom_bond_atom_site_label_1
_geom_bond_atom_site_label_2
_geom_bond_distance
_geom_bond_site_symmetry_2
_geom_bond_publ_flag
Al1 N4 1.887(6) . yes
Al1 N2 1.932(7) 2_646 yes
Al1 N2 1.932(7) 2_656 yes
Al1 N2 2.093(13) 5_545 yes
Al2 N3 1.985(13) . yes
Al2 N1 1.909(7) 2_645 yes
Al2 N1 1.909(7) 2_655 yes
Al2 N1 2.129(16) 5_445 yes
Al3 N2 1.827(13) 5_545 yes
Al3 N1 1.830(15) 6_646 yes
Al3 N3 1.924(8) 6_646 yes
Al3 N3 1.924(8) 6_656 yes
Mg1 N4 1.887(6) . yes
Mg1 N2 1.932(7) 2_646 yes
Mg1 N2 1.932(7) 2_656 yes
Mg1 N2 2.093(13) 5_545 yes
Mg2 N3 1.985(13) . yes
Mg2 N1 1.909(7) 2_645 yes
Mg2 N1 1.909(7) 2_655 yes
Mg2 N1 2.129(16) 5_445 yes

File: COD/N/4030363.cif
#------------------------------------------------------------------------------
#$Date: 2016-03-21 05:31:12 +0200 (Mon, 21 Mar 2016) $
#$Revision: 178482 $
#$URL: svn://www.crystallography.net/cod/cif/4/03/03/4030363.cif $
#------------------------------------------------------------------------------
#
# This file is available in the Crystallography Open Database (COD),
# http://www.crystallography.net/
#
# All data on this site have been placed in the public domain by the
# contributors.
#
data_4030363
loop_
_publ_author_name
'Zachwieja, U.'
'Jacobs, H.'
_publ_section_title
;
 CuTaN2, a copper (I)-tantalum (V)-nitride with delafossite structure
;
_journal_name_full
'European Journal of Solid State and Inorganic Chemistry'
_journal_page_first              1055
_journal_page_last               1062
_journal_volume                  28
_journal_year                    1991
_chemical_formula_sum            'Cu N2 Ta'
_chemical_formula_weight         272.52
_space_group_IT_number           166
_symmetry_cell_setting           trigonal
_symmetry_Int_Tables_number      166
_symmetry_space_group_name_Hall  '-R 3 2"'
_symmetry_space_group_name_H-M   'R -3 m :H'
_cell_angle_alpha                90
_cell_angle_beta                 90
_cell_angle_gamma                120
_cell_formula_units_Z            3
_cell_length_a                   3.136(1)
_cell_length_b                   3.136(1)
_cell_length_c                   17.438(5)
_cell_volume                     148.52(8)
_diffrn_ambient_temperature      293
_diffrn_radiation_probe          x-ray
_diffrn_radiation_type           CuK\a
_diffrn_radiation_wavelength     1.542
_exptl_crystal_density_diffrn    9.141
_pd_proc_ls_prof_R_factor        0.0569
_pd_proc_ls_prof_wR_factor       0.0730
_refine_ls_number_parameters     6
_refine_ls_number_reflns         25
_refine_ls_R_I_factor            0.020
_cod_data_source_file            EJSSIC-1991-28-1055-1062.cif
_cod_data_source_block           CuTaN2
_cod_original_cell_volume        148.52(12)
_cod_original_sg_symbol_H-M      'R -3 m'
_cod_database_code               4030363
loop_
_symmetry_equiv_pos_site_id
_symmetry_equiv_pos_as_xyz
1 x,y,z
2 -y,x-y,z
3 -x+y,-x,z
4 y,x,-z
5 -x,-x+y,-z
6 x-y,-y,-z
7 -x,-y,-z
8 y,-x+y,-z
9 x-y,x,-z
10 -y,-x,z
11 x,x-y,z
12 -x+y,y,z
13 1/3+x,2/3+y,2/3+z
14 1/3-y,2/3+x-y,2/3+z
15 1/3-x+y,2/3-x,2/3+z
16 1/3+y,2/3+x,2/3-z
17 1/3-x,2/3-x+y,2/3-z
18 1/3+x-y,2/3-y,2/3-z
19 1/3-x,2/3-y,2/3-z
20 1/3+y,2/3-x+y,2/3-z
21 1/3+x-y,2/3+x,2/3-z
22 1/3-y,2/3-x,2/3+z
23 1/3+x,2/3+x-y,2/3+z
24 1/3-x+y,2/3+y,2/3+z
25 2/3+x,1/3+y,1/3+z
26 2/3-y,1/3+x-y,1/3+z
27 2/3-x+y,1/3-x,1/3+z
28 2/3+y,1/3+x,1/3-z
29 2/3-x,1/3-x+y,1/3-z
30 2/3+x-y,1/3-y,1/3-z
31 2/3-x,1/3-y,1/3-z
32 2/3+y,1/3-x+y,1/3-z
33 2/3+x-y,1/3+x,1/3-z
34 2/3-y,1/3-x,1/3+z
35 2/3+x,1/3+x-y,1/3+z
36 2/3-x+y,1/3+y,1/3+z
loop_
_atom_site_label
_atom_site_type_symbol
_atom_site_thermal_displace_type
_atom_site_fract_x
_atom_site_fract_y
_atom_site_fract_z
_atom_site_occupancy
_atom_site_U_iso_or_equiv
Ta Ta Uiso 0.00000 0.00000 0.50000 1.000 0.009(3)
Cu Cu Uiso 0.00000 0.00000 0.00000 1.000 0.022(4)
N N Uiso 0.00000 0.00000 0.119(2) 1.000 0.011(11)
loop_
_atom_type_symbol
_atom_type_description
_atom_type_scat_dispersion_real
_atom_type_scat_dispersion_imag
_atom_type_scat_source
Cu Cu -1.9646 0.5888 ' International Tables Vol C Tables 4.2.6.8 and 6.1.1.4'
N N 0.0311 0.0180 ' International Tables Vol C Tables 4.2.6.8 and 6.1.1.4'
Ta Ta -5.7959 5.2718 ' International Tables Vol C Tables 4.2.6.8 and 6.1.1.4'
loop_
_geom_angle_atom_site_label_1
_geom_angle_atom_site_label_2
_geom_angle_atom_site_label_3
_geom_angle
_geom_angle_site_symmetry_1
_geom_angle_site_symmetry_3
_geom_angle_publ_flag
N Ta N 103.6(8) 16_445 16_545 yes
N Ta N 103.6(8) 16_445 16_555 yes
N Ta N 103.6(8) 16_545 16_555 yes
N Cu N 180.00 . 4_555 yes
Ta N Cu 114.7(9) 13_444 . yes
Ta N Cu 114.7(9) 13_544 . yes
Ta N Cu 114.7(9) 13_554 . yes
Ta N Ta 103.8(11) 13_444 13_544 yes
Ta N Ta 103.8(11) 13_444 13_554 yes
Ta N Ta 103.8(11) 13_544 13_554 yes
loop_
_geom_bond_atom_site_label_1
_geom_bond_atom_site_label_2
_geom_bond_distance
_geom_bond_site_symmetry_2
_geom_bond_publ_flag
Ta N 1.995(15) 16_445 yes
Ta N 1.995(15) 16_545 yes
Ta N 1.995(15) 16_555 yes
Cu N 2.08(3) . yes
Cu N 2.08(3) 4_555 yes

File: COD/N/4030500.cif
#------------------------------------------------------------------------------
#$Date: 2016-03-21 05:33:32 +0200 (Mon, 21 Mar 2016) $
#$Revision: 178484 $
#$URL: svn://www.crystallography.net/cod/cif/4/03/05/4030500.cif $
#------------------------------------------------------------------------------
#
# This file is available in the Crystallography Open Database (COD),
# http://www.crystallography.net/
#
# All data on this site have been placed in the public domain by the
# contributors.
#
data_4030500
loop_
_publ_author_name
'Jacobs, H.'
'Mengis, H.'
_publ_section_title
;
 Preparation and crystal structure of a sodium silicon nitride, NaSi2N3
;
_journal_name_full
'European Journal of Solid State and Inorganic Chemistry'
_journal_page_first              45
_journal_page_last               53
_journal_volume                  30
_journal_year                    1993
_chemical_formula_sum            'N3 Na Si2'
_chemical_formula_weight         121.18
_space_group_IT_number           36
_symmetry_cell_setting           orthorhombic
_symmetry_Int_Tables_number      36
_symmetry_space_group_name_Hall  'C 2c -2'
_symmetry_space_group_name_H-M   'C m c 21'
_cell_angle_alpha                90
_cell_angle_beta                 90
_cell_angle_gamma                90
_cell_formula_units_Z            4
_cell_length_a                   9.468(1)
_cell_length_b                   5.502(1)
_cell_length_c                   4.878(5)
_cell_volume                     254.1(3)
_diffrn_ambient_temperature      293
_diffrn_radiation_probe          x-ray
_diffrn_radiation_type           CuK\a
_diffrn_radiation_wavelength     1.5418
_exptl_crystal_density_diffrn    3.17
_pd_proc_ls_prof_R_factor        0.0837
_pd_proc_ls_prof_wR_factor       0.0943
_refine_ls_number_parameters     27
_refine_ls_number_reflns         200
_refine_ls_R_I_factor            0.0325
_cod_data_source_file            EJSSIC-1993-30-45-53.cif
_cod_data_source_block           NaSi2N3
_cod_database_code               4030500
loop_
_symmetry_equiv_pos_site_id
_symmetry_equiv_pos_as_xyz
1 x,y,z
2 -x,-y,1/2+z
3 -x,y,z
4 x,-y,1/2+z
5 1/2+x,1/2+y,z
6 1/2-x,1/2-y,1/2+z
7 1/2-x,1/2+y,z
8 1/2+x,1/2-y,1/2+z
loop_
_atom_site_label
_atom_site_type_symbol
_atom_site_thermal_displace_type
_atom_site_fract_x
_atom_site_fract_y
_atom_site_fract_z
_atom_site_occupancy
_atom_site_U_iso_or_equiv
Si Si Uiso 0.1710(7) 0.8480(10) 0.00000 1.000 0.0219(11)
N1 N Uiso 0.2250(10) 0.852(4) 0.373(2) 1.000 0.037(4)
N2 N Uiso 0.00000 0.195(3) 0.476(6) 1.000 0.030(6)
Na Na Uiso 0.00000 0.343(3) 0.975(3) 1.000 0.034(4)
loop_
_atom_type_symbol
_atom_type_description
_atom_type_scat_dispersion_real
_atom_type_scat_dispersion_imag
_atom_type_scat_source
N N 0.0311 0.0180 ' International Tables Vol C Tables 4.2.6.8 and 6.1.1.4'
Na Na 0.1353 0.1239 ' International Tables Vol C Tables 4.2.6.8 and 6.1.1.4'
Si Si 0.2541 0.3302 ' International Tables Vol C Tables 4.2.6.8 and 6.1.1.4'
loop_
_geom_angle_atom_site_label_1
_geom_angle_atom_site_label_2
_geom_angle_atom_site_label_3
_geom_angle
_geom_angle_site_symmetry_1
_geom_angle_site_symmetry_3
_geom_angle_publ_flag
N1 Si N2 109.7(11) . 2_564 yes
N1 Si N1 103.8(8) . 4_574 yes
N1 Si N1 102.4(7) . 6_564 yes
N1 Si N2 112.4(8) 4_574 2_564 yes
N1 Si N2 118.7(9) 6_564 2_564 yes
N1 Si N1 108.4(8) 4_574 6_564 yes
Si N1 Si 105.1(9) . 4_575 yes
Si N1 Si 122.1(10) . 6_565 yes
Si N1 Si 131.2(7) 4_575 6_565 yes
Si N2 Si 161.5(13) 2_565 4_565 yes
loop_
_geom_bond_atom_site_label_1
_geom_bond_atom_site_label_2
_geom_bond_distance
_geom_bond_site_symmetry_2
_geom_bond_publ_flag
Si N1 1.890(10) . yes
Si N2 1.640(7) 2_564 yes
Si N1 1.84(2) 4_574 yes
Si N1 1.601(18) 6_564 yes
loop_
_geom_torsion_atom_site_label_1
_geom_torsion_atom_site_label_2
_geom_torsion_atom_site_label_3
_geom_torsion_atom_site_label_4
_geom_torsion
_geom_torsion_site_symmetry_1
_geom_torsion_site_symmetry_3
_geom_torsion_site_symmetry_4
_geom_torsion_publ_flag
N1 Si N1 Si 43.6(7) 4_574 . 4_575 no
N1 Si N1 Si -123.2(10) 4_574 . 6_565 no
N1 Si N1 Si 156.4(8) 6_564 . 4_575 no
N1 Si N1 Si -10.4(13) 6_564 . 6_565 no
N1 Si N1 Si -179.5(6) . 4_574 4_574 no
N1 Si N1 Si -153.3(9) . 6_564 6_564 no
