Repository: tkotani/CEBond

# -*- Mode: org ; Coding: utf-8-unix -*-
#+TITLE: Bond-Length Analyzer based on Chemenv
#+AUTHOR: Motonari Sawada, Ryoga Iwamoto, and Takao Kotani 
#+email: takaokotani@gmail.com
#+LANGUAGE: en
#+STARTUP: showall
#+OPTIONS: \n:t

* Overview
This software CEBond if for reproducing results of our paper: 
Sawada,M., Iwamoto,R., Kotani,T. & Sakakibara,H. (2022) 
J.Appl.Cryst.55, https://doi.org/10.1107/S1600576722006884.

CEBond is open and free for modification and redistribution
as long as you respect what we did in your own manner.

All results and intermediate files are ".dat .png .svg .log ./COD/*/*.cif ./neighbour_*/*.dat". 
These are included in this package.

File: COD/N/4117452.cif
#------------------------------------------------------------------------------
#$Date: 2016-03-22 12:19:30 +0200 (Tue, 22 Mar 2016) $
#$Revision: 178945 $
#$URL: svn://www.crystallography.net/cod/cif/4/11/74/4117452.cif $
#------------------------------------------------------------------------------
#
# This file is available in the Crystallography Open Database (COD),
# http://www.crystallography.net/
#
# All data on this site have been placed in the public domain by the
# contributors.
#
data_4117452
loop_
_publ_author_name
'G. W. Chinthaka Silva'
'Philippe F. Weck'
'Eunja Kim'
'Charles B. Yeamans'
'Gary S. Cerefice'
'Alfred P. Sattelberger'
'Kenneth R. Czerwinski'
_publ_contact_author_address
;University of Nevada, Las Vegas
Harry Reid Center for Environmental Studies
Box 454009, 4505 Maryland Parkway
Las Vegas, NV 89154 USA            
;
_publ_contact_author_email       chinthaka.silva@gmail.com
_publ_contact_author_name        'G. W. Chinthaka Silva'
_publ_section_title
;
 Crystal and Electronic Structures of Neptunium Nitrides Synthesized Using
 a Fluoride Route
;
_journal_name_full               'Journal of the American Chemical Society'
_journal_page_first              3111
_journal_page_last               3119
_journal_paper_doi               10.1021/ja209503n
_journal_volume                  134
_journal_year                    2012
_chemical_compound_source        Syn
_chemical_formula_analytical     'N2 Np'
_chemical_formula_moiety         'N2 Np'
_chemical_formula_structural     'N2 Np'
_chemical_formula_sum            'N2 Np'
_chemical_formula_weight         265.06
_chemical_name_common            'Neptunium dinitride'
_chemical_name_systematic        ' Neptunium dinitride'
_space_group_IT_number           225
_symmetry_cell_setting           cubic
_symmetry_space_group_name_Hall  '-F 4 2 3'
_symmetry_space_group_name_H-M   'F m -3 m'
_audit_author_name               'G. W. Chinthaka Silva'
_audit_creation_date             2011-09-06T22:02
_audit_creation_method           'from EXP file using GSAS2CIF'
_audit_update_record
' 2011-09-06T22:02  Initial CIF as created by GSAS2CIF'
_cell_angle_alpha                90.0
_cell_angle_beta                 90.0
_cell_angle_gamma                90.0
_cell_formula_units_Z            4
_cell_length_a                   5.32356(14)
_cell_length_b                   5.32356
_cell_length_c                   5.32356
_cell_measurement_temperature    298
_cell_volume                     150.871(4)
_computing_data_collection       'PANalytical X'Pert HighScore Plus'
_computing_structure_refinement  GSAS
_computing_structure_solution    GSAS
_diffrn_ambient_temperature      298
_diffrn_measurement_device_type  'PANalytical X'Pert PRO MPD Diffractometer'
_diffrn_radiation_polarisn_ratio 0.7
_diffrn_radiation_probe          x-ray
_diffrn_radiation_type           'Cu K\a'
_diffrn_radiation_wavelength     1.54180
_diffrn_source                   'Sealed tube'
_diffrn_source_target            Cu
_diffrn_source_type              K\a
_exptl_absorpt_correction_T_max  1.00000
_exptl_absorpt_correction_T_min  1.00000
_exptl_absorpt_process_details
;   GSAS Absorption/surface roughness correction: function number 0
 No correction is applied.
;
_exptl_crystal_density_diffrn    11.692
_pd_block_id
2011-09-06T22:02|NPN2|._W._Chinthaka_Silva|Overall
_pd_calc_method                  'Rietveld Refinement'
_pd_char_colour                  Brown
_pd_char_particle_morphology     Plate-like
_pd_meas_2theta_range_inc        0.008
_pd_meas_2theta_range_max        80.001
_pd_meas_2theta_range_min        10.009
_pd_meas_number_of_points        8750
_pd_meas_scan_method             Step
_pd_phase_name                   NpN2
_pd_prep_pressure                101.3
_pd_prep_temperature             298
_pd_proc_2theta_range_inc        0.008
_pd_proc_2theta_range_max        80.001
_pd_proc_2theta_range_min        10.009
_pd_proc_info_datetime           2011-09-06T22:02:58
_pd_proc_ls_background_function
;   GSAS Background function number 1 with 12 terms.
 Shifted Chebyshev function of 1st kind
      1:    356.119     2:   -110.372     3:    36.1461     4:    3.76924    
      5:   -23.2772     6:    18.7229     7:   -10.5723     8:   -3.47571    
      9:    7.47275    10:   -11.5420    11:    12.0883    12:   -7.73462    
;
_pd_proc_ls_prof_R_factor        0.0282
_pd_proc_ls_prof_wR_expected     0.0507
_pd_proc_ls_prof_wR_factor       0.0372
_pd_proc_number_of_points        8750
_refine_ls_goodness_of_fit_all   0.73
_refine_ls_matrix_type           full
_refine_ls_number_parameters     21
_refine_ls_number_restraints     0
_refine_ls_R_Fsqd_factor         0.08640
_refine_ls_shift/su_max          0.05
_refine_ls_shift/su_mean         0.01
_reflns_d_resolution_high        1.212
_reflns_d_resolution_low         3.129
_reflns_limit_h_max              4
_reflns_limit_h_min              1
_reflns_limit_k_max              3
_reflns_limit_k_min              0
_reflns_limit_l_max              2
_reflns_limit_l_min              0
_reflns_number_total             30
_cod_data_source_file            ja209503n_si_001.cif
_cod_data_source_block           NPN2_overall
_cod_original_cell_volume        150.871(5)
_cod_database_code               4117452
_cod_database_fobs_code          4117452
#BEGIN Tags that were not found in dictionaries:
_gsas_exptl_extinct_corr_t_min   1.00000
_gsas_exptl_extinct_corr_t_max   1.00000
#END Tags that were not found in dictionaries
loop_
_symmetry_equiv_pos_site_id
_symmetry_equiv_pos_as_xyz
1 +x,+y,+z
2 +z,+x,+y
3 +y,+z,+x
4 +x,+y,-z
5 -z,+x,+y
6 +y,-z,+x
7 -z,+x,-y
8 -y,-z,+x
9 +y,-z,-x
10 -x,+y,-z
11 -z,-x,+y
12 +x,-y,-z
13 +y,+x,+z
14 +z,+y,+x
15 +x,+z,+y
16 +y,+x,-z
17 -z,+y,+x
18 +x,-z,+y
19 -z,+y,-x
20 -x,-z,+y
21 +x,-z,-y
22 -y,+x,-z
23 -z,-y,+x
24 +y,-x,-z
-1 -x,-y,-z
-2 -z,-x,-y
-3 -y,-z,-x
-4 -x,-y,+z
-5 +z,-x,-y
-6 -y,+z,-x
-7 +z,-x,+y
-8 +y,+z,-x
-9 -y,+z,+x
-10 +x,-y,+z
-11 +z,+x,-y
-12 -x,+y,+z
-13 -y,-x,-z
-14 -z,-y,-x
-15 -x,-z,-y
-16 -y,-x,+z
-17 +z,-y,-x
-18 -x,+z,-y
-19 +z,-y,+x
-20 +x,+z,-y
-21 -x,+z,+y
-22 +y,-x,+z
-23 +z,+y,-x
-24 -y,+x,+z
101 +x,+y+1/2,+z+1/2
102 +z,+x+1/2,+y+1/2
103 +y,+z+1/2,+x+1/2
104 +x,+y+1/2,-z+1/2
105 -z,+x+1/2,+y+1/2
106 +y,-z+1/2,+x+1/2
107 -z,+x+1/2,-y+1/2
108 -y,-z+1/2,+x+1/2
109 +y,-z+1/2,-x+1/2
110 -x,+y+1/2,-z+1/2
111 -z,-x+1/2,+y+1/2
112 +x,-y+1/2,-z+1/2
113 +y,+x+1/2,+z+1/2
114 +z,+y+1/2,+x+1/2
115 +x,+z+1/2,+y+1/2
116 +y,+x+1/2,-z+1/2
117 -z,+y+1/2,+x+1/2
118 +x,-z+1/2,+y+1/2
119 -z,+y+1/2,-x+1/2
120 -x,-z+1/2,+y+1/2
121 +x,-z+1/2,-y+1/2
122 -y,+x+1/2,-z+1/2
123 -z,-y+1/2,+x+1/2
124 +y,-x+1/2,-z+1/2
-101 -x,-y+1/2,-z+1/2
-102 -z,-x+1/2,-y+1/2
-103 -y,-z+1/2,-x+1/2
-104 -x,-y+1/2,+z+1/2
-105 +z,-x+1/2,-y+1/2
-106 -y,+z+1/2,-x+1/2
-107 +z,-x+1/2,+y+1/2
-108 +y,+z+1/2,-x+1/2
-109 -y,+z+1/2,+x+1/2
-110 +x,-y+1/2,+z+1/2
-111 +z,+x+1/2,-y+1/2
-112 -x,+y+1/2,+z+1/2
-113 -y,-x+1/2,-z+1/2
-114 -z,-y+1/2,-x+1/2
-115 -x,-z+1/2,-y+1/2
-116 -y,-x+1/2,+z+1/2
-117 +z,-y+1/2,-x+1/2
-118 -x,+z+1/2,-y+1/2
-119 +z,-y+1/2,+x+1/2
-120 +x,+z+1/2,-y+1/2
-121 -x,+z+1/2,+y+1/2
-122 +y,-x+1/2,+z+1/2
-123 +z,+y+1/2,-x+1/2
-124 -y,+x+1/2,+z+1/2
201 +x+1/2,+y,+z+1/2
202 +z+1/2,+x,+y+1/2
203 +y+1/2,+z,+x+1/2
204 +x+1/2,+y,-z+1/2
205 -z+1/2,+x,+y+1/2
206 +y+1/2,-z,+x+1/2
207 -z+1/2,+x,-y+1/2
208 -y+1/2,-z,+x+1/2
209 +y+1/2,-z,-x+1/2
210 -x+1/2,+y,-z+1/2
211 -z+1/2,-x,+y+1/2
212 +x+1/2,-y,-z+1/2
213 +y+1/2,+x,+z+1/2
214 +z+1/2,+y,+x+1/2
215 +x+1/2,+z,+y+1/2
216 +y+1/2,+x,-z+1/2
217 -z+1/2,+y,+x+1/2
218 +x+1/2,-z,+y+1/2
219 -z+1/2,+y,-x+1/2
220 -x+1/2,-z,+y+1/2
221 +x+1/2,-z,-y+1/2
222 -y+1/2,+x,-z+1/2
223 -z+1/2,-y,+x+1/2
224 +y+1/2,-x,-z+1/2
-201 -x+1/2,-y,-z+1/2
-202 -z+1/2,-x,-y+1/2
-203 -y+1/2,-z,-x+1/2
-204 -x+1/2,-y,+z+1/2
-205 +z+1/2,-x,-y+1/2
-206 -y+1/2,+z,-x+1/2
-207 +z+1/2,-x,+y+1/2
-208 +y+1/2,+z,-x+1/2
-209 -y+1/2,+z,+x+1/2
-210 +x+1/2,-y,+z+1/2
-211 +z+1/2,+x,-y+1/2
-212 -x+1/2,+y,+z+1/2
-213 -y+1/2,-x,-z+1/2
-214 -z+1/2,-y,-x+1/2
-215 -x+1/2,-z,-y+1/2
-216 -y+1/2,-x,+z+1/2
-217 +z+1/2,-y,-x+1/2
-218 -x+1/2,+z,-y+1/2
-219 +z+1/2,-y,+x+1/2
-220 +x+1/2,+z,-y+1/2
-221 -x+1/2,+z,+y+1/2
-222 +y+1/2,-x,+z+1/2
-223 +z+1/2,+y,-x+1/2
-224 -y+1/2,+x,+z+1/2
301 +x+1/2,+y+1/2,+z
302 +z+1/2,+x+1/2,+y
303 +y+1/2,+z+1/2,+x
304 +x+1/2,+y+1/2,-z
305 -z+1/2,+x+1/2,+y
306 +y+1/2,-z+1/2,+x
307 -z+1/2,+x+1/2,-y
308 -y+1/2,-z+1/2,+x
309 +y+1/2,-z+1/2,-x
310 -x+1/2,+y+1/2,-z
311 -z+1/2,-x+1/2,+y
312 +x+1/2,-y+1/2,-z
313 +y+1/2,+x+1/2,+z
314 +z+1/2,+y+1/2,+x
315 +x+1/2,+z+1/2,+y
316 +y+1/2,+x+1/2,-z
317 -z+1/2,+y+1/2,+x
318 +x+1/2,-z+1/2,+y
319 -z+1/2,+y+1/2,-x
320 -x+1/2,-z+1/2,+y
321 +x+1/2,-z+1/2,-y
322 -y+1/2,+x+1/2,-z
323 -z+1/2,-y+1/2,+x
324 +y+1/2,-x+1/2,-z
-301 -x+1/2,-y+1/2,-z
-302 -z+1/2,-x+1/2,-y
-303 -y+1/2,-z+1/2,-x
-304 -x+1/2,-y+1/2,+z
-305 +z+1/2,-x+1/2,-y
-306 -y+1/2,+z+1/2,-x
-307 +z+1/2,-x+1/2,+y
-308 +y+1/2,+z+1/2,-x
-309 -y+1/2,+z+1/2,+x
-310 +x+1/2,-y+1/2,+z
-311 +z+1/2,+x+1/2,-y
-312 -x+1/2,+y+1/2,+z
-313 -y+1/2,-x+1/2,-z
-314 -z+1/2,-y+1/2,-x
-315 -x+1/2,-z+1/2,-y
-316 -y+1/2,-x+1/2,+z
-317 +z+1/2,-y+1/2,-x
-318 -x+1/2,+z+1/2,-y
-319 +z+1/2,-y+1/2,+x
-320 +x+1/2,+z+1/2,-y
-321 -x+1/2,+z+1/2,+y
-322 +y+1/2,-x+1/2,+z
-323 +z+1/2,+y+1/2,-x
-324 -y+1/2,+x+1/2,+z
loop_
_atom_site_type_symbol
_atom_site_label
_atom_site_fract_x
_atom_site_fract_y
_atom_site_fract_z
_atom_site_occupancy
_atom_site_thermal_displace_type
_atom_site_U_iso_or_equiv
_atom_site_symmetry_multiplicity
Np NP1 0.0 0.0 0.0 1.0 Uiso 0.0708(5) 4
N N2 0.25 0.25 0.25 1.0 Uiso 0.0224(27) 8
loop_
_atom_type_symbol
_atom_type_scat_dispersion_real
_atom_type_scat_dispersion_imag
_atom_type_scat_Cromer_Mann_a1
_atom_type_scat_Cromer_Mann_a2
_atom_type_scat_Cromer_Mann_a3
_atom_type_scat_Cromer_Mann_a4
_atom_type_scat_Cromer_Mann_b1
_atom_type_scat_Cromer_Mann_b2
_atom_type_scat_Cromer_Mann_b3
_atom_type_scat_Cromer_Mann_b4
_atom_type_scat_Cromer_Mann_c
_atom_type_scat_source
Np_237 0.000 0.000 36.1874 0.51193 23.5964 3.25396 15.6402 15.3622 4.18550
97.4908 13.3573 International_Tables_Vol_C
N 0.000 0.000 12.2126 0.00570 3.13220 9.89330 2.01250 28.9975 1.16630 0.58260
-11.529 International_Tables_Vol_C
loop_
_geom_angle_atom_site_label_1
_geom_angle_atom_site_label_2
_geom_angle_atom_site_label_3
_geom_angle
_geom_angle_site_symmetry_1
_geom_angle_site_symmetry_3
_geom_angle_publ_flag
N2 NP1 N2 70.5288(20) 1_555 4_555 n
N2 NP1 N2 70.5288(10) 1_555 5_555 n
N2 NP1 N2 70.5288(10) 1_555 6_555 n
N2 NP1 N2 109.4712(10) 1_555 7_555 n
N2 NP1 N2 109.4712(20) 1_555 8_555 n
N2 NP1 N2 109.4712(10) 1_555 9_555 n
N2 NP1 N2 180.0 1_555 -1_555 n
N2 NP1 N2 109.4712(10) 4_555 5_555 n
N2 NP1 N2 109.4712(10) 4_555 6_555 n
N2 NP1 N2 70.5288(10) 4_555 7_555 n
N2 NP1 N2 180.0 4_555 8_555 n
N2 NP1 N2 70.5288(10) 4_555 9_555 n
N2 NP1 N2 109.4712(20) 4_555 -1_555 n
N2 NP1 N2 109.4712(20) 5_555 6_555 n
N2 NP1 N2 70.5288(20) 5_555 7_555 n
N2 NP1 N2 70.5288(10) 5_555 8_555 n
N2 NP1 N2 180.0 5_555 9_555 n
N2 NP1 N2 109.4712(10) 5_555 -1_555 n
N2 NP1 N2 180.0 6_555 7_555 n
N2 NP1 N2 70.5288(10) 6_555 8_555 n
N2 NP1 N2 70.5288(20) 6_555 9_555 n
N2 NP1 N2 109.4712(10) 6_555 -1_555 n
N2 NP1 N2 109.4712(10) 7_555 8_555 n
N2 NP1 N2 109.4712(20) 7_555 9_555 n
N2 NP1 N2 70.5288(10) 7_555 -1_555 n
N2 NP1 N2 109.4712(10) 8_555 9_555 n
N2 NP1 N2 70.5288(20) 8_555 -1_555 n
N2 NP1 N2 70.5288(10) 9_555 -1_555 n
NP1 N2 NP1 109.4712(10) 1_555 101_555 n
NP1 N2 NP1 109.4712(10) 1_555 201_555 n
NP1 N2 NP1 109.4712(20) 1_555 301_555 n
NP1 N2 NP1 109.4712(20) 101_555 201_555 n
NP1 N2 NP1 109.4712(10) 101_555 301_555 n
NP1 N2 NP1 109.4712(10) 201_555 301_555 n
loop_
_geom_bond_atom_site_label_1
_geom_bond_atom_site_label_2
_geom_bond_distance
_geom_bond_site_symmetry_2
_geom_bond_publ_flag
NP1 N2 2.30517(5) 1_555 n
NP1 N2 2.30517(5) 4_555 n
NP1 N2 2.30517(5) 5_555 n
NP1 N2 2.30517(5) 6_555 n
NP1 N2 2.30517(5) 7_555 n
NP1 N2 2.30517(5) 8_555 n
NP1 N2 2.30517(5) 9_555 n
NP1 N2 2.30517(5) -1_555 n
N2 NP1 2.30517(5) 1_555 n
N2 NP1 2.30517(5) 101_555 n
N2 NP1 2.30517(5) 201_555 n
N2 NP1 2.30517(5) 301_555 n
loop_
_pd_phase_id
_pd_phase_block_id
_pd_phase_mass_%
_pd_proc_ls_profile_function
_pd_proc_ls_peak_cutoff
1 2011-09-06T22:02|NPN2_phase1|._W._Chinthaka_Silva|| 81.13(6)
;
 CW Profile function number 2 with  18 terms
 Profile coefficients for Simpson's rule integration of pseudovoigt function
 C.J. Howard (1982). J. Appl. Cryst.,15,615-620.
 P. Thompson, D.E. Cox & J.B. Hastings (1987). J. Appl. Cryst.,20,79-83.
 Peak tails are ignored  where the intensity is below 0.0100 times the peak
   Aniso. broadening axis   0.0   0.0   1.0
;
0.01000

File: COD/N/4117453.cif
#------------------------------------------------------------------------------
#$Date: 2016-03-22 12:19:30 +0200 (Tue, 22 Mar 2016) $
#$Revision: 178945 $
#$URL: svn://www.crystallography.net/cod/cif/4/11/74/4117453.cif $
#------------------------------------------------------------------------------
#
# This file is available in the Crystallography Open Database (COD),
# http://www.crystallography.net/
#
# All data on this site have been placed in the public domain by the
# contributors.
#
data_4117453
loop_
_publ_author_name
'G. W. Chinthaka Silva'
'Philippe F. Weck'
'Eunja Kim'
'Charles B. Yeamans'
'Gary S. Cerefice'
'Alfred P. Sattelberger'
'Kenneth R. Czerwinski'
_publ_contact_author_address
;University of Nevada, Las Vegas
Harry Reid Center for Environmental Studies
Box 454009, 4505 Maryland Parkway
Las Vegas, NV 89154 USA            
;
_publ_contact_author_email       chinthaka.silva@gmail.com
_publ_contact_author_name        'G. W. Chinthaka Silva'
_publ_section_title
;
 Crystal and Electronic Structures of Neptunium Nitrides Synthesized Using
 a Fluoride Route
;
_journal_name_full               'Journal of the American Chemical Society'
_journal_page_first              3111
_journal_page_last               3119
_journal_paper_doi               10.1021/ja209503n
_journal_volume                  134
_journal_year                    2012
_chemical_compound_source        Syn
_chemical_formula_analytical     'N3 Np2'
_chemical_formula_moiety         'N3 Np2'
_chemical_formula_structural     'N3 Np2'
_chemical_formula_sum            'N3 Np2'
_chemical_formula_weight         516.117
_chemical_name_common            'Neptunium nitride'
_chemical_name_systematic        ' Neptunium nitride'
_space_group_IT_number           206
_symmetry_cell_setting           cubic
_symmetry_space_group_name_Hall  '-I 2b 2c 3'
_symmetry_space_group_name_H-M   'I a -3'
_audit_author_name               'G. W. Chinthaka Silva'
_audit_creation_date             2011-09-21T19:27
_audit_creation_method           'from EXP file using GSAS2CIF'
_audit_update_record
' 2011-09-21T19:27  Initial CIF as created by GSAS2CIF'
_cell_angle_alpha                90.0
_cell_angle_beta                 90.0
_cell_angle_gamma                90.0
_cell_formula_units_Z            16
_cell_length_a                   10.6513(4)
_cell_length_b                   10.6513
_cell_length_c                   10.6513
_cell_measurement_temperature    298
_cell_volume                     1208.39(5)
_computing_data_collection       'PANalytical X'Pert HighScore Plus'
_computing_structure_refinement  GSAS
_computing_structure_solution    GSAS
_diffrn_ambient_temperature      298
_diffrn_measurement_device_type  'PANalytical X'Pert PRO MPD Diffractometer'
_diffrn_radiation_polarisn_ratio 0.7
_diffrn_radiation_probe          x-ray
_diffrn_radiation_type           'Cu K\a'
_diffrn_radiation_wavelength     1.54180
_diffrn_source                   'Sealed tube'
_diffrn_source_target            Cu
_diffrn_source_type              K\a
_exptl_absorpt_correction_T_max  1.00000
_exptl_absorpt_correction_T_min  1.00000
_exptl_absorpt_process_details
;   GSAS Absorption/surface roughness correction: function number 0
 No correction is applied.
;
_exptl_crystal_density_diffrn    11.348
_pd_block_id
2011-09-21T19:27|NP2N3|._W._Chinthaka_Silva|Overall
_pd_calc_method                  'Rietveld Refinement'
_pd_char_colour                  Brown
_pd_char_particle_morphology     Plate-like
_pd_meas_2theta_range_inc        0.008
_pd_meas_2theta_range_max        81.995
_pd_meas_2theta_range_min        10.003
_pd_meas_number_of_points        9000
_pd_meas_scan_method             Step
_pd_phase_name                   Np2N3
_pd_prep_pressure                101.3
_pd_prep_temperature             298
_pd_proc_2theta_range_inc        0.008
_pd_proc_2theta_range_max        81.995
_pd_proc_2theta_range_min        10.003
_pd_proc_info_datetime           2011-09-21T18:14:20
_pd_proc_ls_background_function
;   GSAS Background function number 1 with 14 terms.
 Shifted Chebyshev function of 1st kind
      1:    123.027     2:   -134.427     3:    54.8040     4:    4.21795    
      5:   -27.0623     6:    25.9158     7:   -10.1778     8:   -4.94410    
      9:    12.1458    10:   -12.5884    11:    9.48554    12:   -6.43253    
     13:    3.18345    14:   -1.62405    
;
_pd_proc_ls_prof_R_factor        0.0578
_pd_proc_ls_prof_wR_expected     0.0835
_pd_proc_ls_prof_wR_factor       0.0772
_pd_proc_number_of_points        9000
_refine_ls_goodness_of_fit_all   0.93
_refine_ls_matrix_type           full
_refine_ls_number_parameters     34
_refine_ls_number_restraints     0
_refine_ls_R_Fsqd_factor         0.04038
_refine_ls_shift/su_max          0.00
_refine_ls_shift/su_mean         0.00
_reflns_d_resolution_high        1.176
_reflns_d_resolution_low         5.326
_reflns_limit_h_max              10
_reflns_limit_h_min              1
_reflns_limit_k_max              7
_reflns_limit_k_min              0
_reflns_limit_l_max              7
_reflns_limit_l_min              0
_reflns_number_total             149
_cod_data_source_file            ja209503n_si_002.cif
_cod_data_source_block           NP2N3_publ
_cod_original_cell_volume        1208.4(1)
_cod_database_code               4117453
_cod_database_fobs_code          4117453
#BEGIN Tags that were not found in dictionaries:
_gsas_exptl_extinct_corr_t_min   1.00000
_gsas_exptl_extinct_corr_t_max   1.00000
#END Tags that were not found in dictionaries
loop_
_symmetry_equiv_pos_site_id
_symmetry_equiv_pos_as_xyz
1 +x,+y,+z
2 +z,+x,+y
3 +y,+z,+x
4 +x+1/2,+y,-z+1/2
5 -z+1/2,+x+1/2,+y
6 +y,-z+1/2,+x+1/2
7 -z,+x+1/2,-y+1/2
8 -y+1/2,-z,+x+1/2
9 +y+1/2,-z+1/2,-x
10 -x,+y+1/2,-z+1/2
11 -z+1/2,-x,+y+1/2
12 +x+1/2,-y+1/2,-z
-1 -x,-y,-z
-2 -z,-x,-y
-3 -y,-z,-x
-4 -x+1/2,-y,+z+1/2
-5 +z+1/2,-x+1/2,-y
-6 -y,+z+1/2,-x+1/2
-7 +z,-x+1/2,+y+1/2
-8 +y+1/2,+z,-x+1/2
-9 -y+1/2,+z+1/2,+x
-10 +x,-y+1/2,+z+1/2
-11 +z+1/2,+x,-y+1/2
-12 -x+1/2,+y+1/2,+z
101 +x+1/2,+y+1/2,+z+1/2
102 +z+1/2,+x+1/2,+y+1/2
103 +y+1/2,+z+1/2,+x+1/2
104 +x,+y+1/2,-z
105 -z,+x,+y+1/2
106 +y+1/2,-z,+x
107 -z+1/2,+x,-y
108 -y,-z+1/2,+x
109 +y,-z,-x+1/2
110 -x+1/2,+y,-z
111 -z,-x+1/2,+y
112 +x,-y,-z+1/2
-101 -x+1/2,-y+1/2,-z+1/2
-102 -z+1/2,-x+1/2,-y+1/2
-103 -y+1/2,-z+1/2,-x+1/2
-104 -x,-y+1/2,+z
-105 +z,-x,-y+1/2
-106 -y+1/2,+z,-x
-107 +z+1/2,-x,+y
-108 +y,+z+1/2,-x
-109 -y,+z,+x+1/2
-110 +x+1/2,-y,+z
-111 +z,+x+1/2,-y
-112 -x,+y,+z+1/2
loop_
_atom_site_type_symbol
_atom_site_label
_atom_site_fract_x
_atom_site_fract_y
_atom_site_fract_z
_atom_site_occupancy
_atom_site_thermal_displace_type
_atom_site_U_iso_or_equiv
_atom_site_symmetry_multiplicity
Np NP1 0.25 0.25 0.25 1.0 Uiso 0.0106(23) 8
Np NP2 -0.02430(24) 0.0 0.25 1.0 Uiso 0.0180(11) 24
N N3 0.397(4) 0.144(4) 0.382(5) 1.0 Uiso 0.003(9) 48
loop_
_atom_type_symbol
_atom_type_scat_dispersion_real
_atom_type_scat_dispersion_imag
_atom_type_scat_Cromer_Mann_a1
_atom_type_scat_Cromer_Mann_a2
_atom_type_scat_Cromer_Mann_a3
_atom_type_scat_Cromer_Mann_a4
_atom_type_scat_Cromer_Mann_b1
_atom_type_scat_Cromer_Mann_b2
_atom_type_scat_Cromer_Mann_b3
_atom_type_scat_Cromer_Mann_b4
_atom_type_scat_Cromer_Mann_c
_atom_type_scat_source
Np_237 0.000 0.000 36.1874 0.51193 23.5964 3.25396 15.6402 15.3622 4.18550
97.4908 13.3573 International_Tables_Vol_C
N 0.000 0.000 12.2126 0.00570 3.13220 9.89330 2.01250 28.9975 1.16630 0.58260
-11.529 International_Tables_Vol_C
loop_
_geom_angle_atom_site_label_1
_geom_angle_atom_site_label_2
_geom_angle_atom_site_label_3
_geom_angle
_geom_angle_site_symmetry_1
_geom_angle_site_symmetry_3
_geom_angle_publ_flag
N3 NP1 N3 101.7(9) 1_555 2_555 n
N3 NP1 N3 101.7(9) 1_555 3_555 n
N3 NP1 N3 101.7(9) 2_555 3_555 n
N3 NP2 N3 106.2(31) 4_455 5_545 n
N3 NP2 N3 75.3(22) 4_455 -6_545 n
N3 NP2 N3 76.4(18) 5_545 -6_545 n
NP1 N3 NP2 101.5(21) 1_555 4_555 n
NP1 N3 NP2 97.8(15) 1_555 11_555 n
NP2 N3 NP2 102.2(15) 4_555 11_555 n
loop_
_geom_bond_atom_site_label_1
_geom_bond_atom_site_label_2
_geom_bond_distance
_geom_bond_site_symmetry_2
_geom_bond_publ_flag
NP1 N3 2.39(7) 2_555 n
NP1 N3 2.39(7) 3_555 n
NP2 N3 2.245(33) 4_455 n
NP2 N3 2.37(4) -6_545 n
NP2 N3 2.37(4) 108_555 n
N3 NP1 2.39(7) 1_555 n
N3 NP2 2.245(33) 4_555 n
N3 NP2 2.37(4) 11_555 n
N3 NP2 2.19(4) -8_555 n
loop_
_pd_phase_id
_pd_phase_block_id
_pd_phase_mass_%
_pd_proc_ls_profile_function
_pd_proc_ls_peak_cutoff
1 2011-09-21T18:14|NP2N3_phase1|._W._Chinthaka_Silva|| 51.36(16)
;
 CW Profile function number 2 with  18 terms
 Profile coefficients for Simpson's rule integration of pseudovoigt function
 C.J. Howard (1982). J. Appl. Cryst.,15,615-620.
 P. Thompson, D.E. Cox & J.B. Hastings (1987). J. Appl. Cryst.,20,79-83.
 Peak tails are ignored  where the intensity is below 0.0001 times the peak
   Aniso. broadening axis   0.0   0.0   1.0
;
0.00010

File: COD/N/4121091.cif
#------------------------------------------------------------------------------
#$Date: 2016-03-22 21:07:06 +0200 (Tue, 22 Mar 2016) $
#$Revision: 179012 $
#$URL: svn://www.crystallography.net/cod/cif/4/12/10/4121091.cif $
#------------------------------------------------------------------------------
#
# This file is available in the Crystallography Open Database (COD),
# http://www.crystallography.net/
#
# All data on this site have been placed in the public domain by the
# contributors.
#
data_4121091
loop_
_publ_author_name
'Sebastian B. Schneider'
'Markus Seibald'
'Volker L. Deringer'
'Ralf P. Stoffel'
'Rainer Frankovsky'
'Gina M. Friederichs'
'Henryk Laqua'
'Viola Duppel'
'Gunnar Jeschke'
'Richard Dronskowski'
'Wolfgang Schnick'
_publ_contact_author
;
 Prof. Dr. Wolfgang Schnick
 Department Chemie
 Ludwig-Maximilians-Universit\"at M\"unchen
 Butenandtstr. 5-13 (D)
 D-81377 Munich, Germany
;
_publ_contact_author_email       wolfgang.schnick@uni-muenchen.de
_publ_contact_author_fax         +49/89/2180-77440
_publ_contact_author_phone       +49/89/2180-77436
_publ_section_title
;
 High-Pressure Synthesis and Characterization of Li2Ca3[N2]3 - An Uncommon
 Metallic Diazenide with [N2]2- Ions
;
_journal_name_full               'Journal of the American Chemical Society'
_journal_page_first              16668
_journal_page_last               16679
_journal_paper_doi               10.1021/ja408816t
_journal_volume                  135
_journal_year                    2013
_chemical_formula_moiety         '(Ca 2+)3 (N2 2-)3 (Li +)2'
_chemical_formula_sum            'Ca3 Li2 N6'
_chemical_formula_weight         218.16
_chemical_name_common            'Lithium calcium diazenide'
_chemical_name_systematic
; 
Lithium pernitride 
;
_space_group_IT_number           51
_symmetry_cell_setting           orthorhombic
_symmetry_Int_Tables_number      51
_symmetry_space_group_name_Hall  '-P 2a 2a'
_symmetry_space_group_name_H-M   'P m m a'
_audit_creation_method           'TOPAS ACADEMIC 4.1 + PLATON'
_cell_angle_alpha                90.0
_cell_angle_beta                 90.0
_cell_angle_gamma                90.0
_cell_formula_units_Z            4
_cell_length_a                   4.77472(7)
_cell_length_b                   13.9792(4)
_cell_length_c                   8.0718(4)
_cell_measurement_temperature    298
_cell_volume                     538.77(3)
_computing_molecular_graphics    'Diamond 3.0'
_computing_publication_material  'TOPAS ACADEMIC 4.1'
_computing_structure_refinement  'TOPAS ACADEMIC 4.1'
_computing_structure_solution    'TOPAS ACADEMIC 4.1'
_diffrn_ambient_temperature      298(2)
_diffrn_measurement_device_type  'STOE Stadi P'
_diffrn_radiation_monochromator  Ge-111
_diffrn_radiation_polarisn_ratio 0
_diffrn_radiation_probe          x-ray
_diffrn_radiation_type           'Cu K\a1'
_diffrn_radiation_wavelength     1.540596
_exptl_absorpt_coefficient_mu    26.09
_exptl_absorpt_correction_type   sphere
_exptl_absorpt_process_details   '(A. Cohelo, TOPAS_Academic, Version 4.1)'
_exptl_crystal_density_diffrn    2.690(1)
_exptl_crystal_density_meas      ?
_exptl_crystal_density_method    none
_exptl_crystal_F_000             432
_pd_calc_method                  'Rietveld Refinement'
_pd_char_colour                  gold
_pd_char_particle_morphology     powder
_pd_meas_number_of_points        9000
_pd_proc_ls_prof_R_factor        0.06168
_pd_proc_ls_prof_wR_factor       0.08109
_pd_proc_number_of_points        9000
_refine_ls_goodness_of_fit_all   1.644
_refine_ls_matrix_type           full
_refine_ls_number_constraints    0
_refine_ls_number_parameters     65
_refine_ls_number_restraints     0
_refine_ls_R_factor_all          0.03787
_refine_ls_shift/su_max          0.00
_refine_ls_shift/su_mean         0.00
_reflns_d_resolution_high        8.07183
_reflns_d_resolution_low         1.00329
_reflns_limit_h_max              4
_reflns_limit_h_min              0
_reflns_limit_k_max              13
_reflns_limit_k_min              0
_reflns_limit_l_max              8
_reflns_limit_l_min              0
_reflns_number_total             345
_cod_data_source_file            ja408816t_si_002.cif
_cod_data_source_block           Li2Ca3N6
_cod_depositor_comments
;
The following automatic conversions were performed:

'_exptl_crystal_density_meas' value 'none' was changed to '?' - the
value is perceived as not measured.

Automatic conversion script
Id: cif_fix_values 3008 2015-01-20 13:52:24Z robertas 
;
_cod_database_code               4121091
#BEGIN Tags that were not found in dictionaries:
_solution_special_details
; 
A structure solution was performed with the TOPAS package 
using the charge-flipping algorithm and difference fourier
syntheses. A first indexing resulted in a hexagonal unit-cell metrics 
with a = 8.06 and c = 4.76 \%A. With the use of electron diffraction 
methods, symmetry-reduction as well as density-functional theory, 
an orthorhombic unit cell in space group Pmma (no. 51)
was derived with a = 4.76, b = 13.96 and c = 8.06 \%A. Subsequently, 
the powder x-ray pattern was refined with as-obtained parameters
and supported the theoretical model. Further elemental analysis in
accordance with the Roetveld refinment and theoretical stability 
calculations finally resulted in Li2Ca3(N2)3.
;
_pd_proc_ls_prof_r_expected      0.04932
#END Tags that were not found in dictionaries
loop_
_symmetry_equiv_pos_site_id
_symmetry_equiv_pos_as_xyz
1 x,y,z
2 1/2-x,-y,z
3 1/2+x,-y,-z
4 -x,y,-z
5 -x,-y,-z
6 1/2+x,y,-z
7 1/2-x,y,z
8 x,-y,z
loop_
_atom_site_label
_atom_site_type_symbol
_atom_site_thermal_displace_type
_atom_site_fract_x
_atom_site_fract_y
_atom_site_fract_z
_atom_site_occupancy
_atom_site_U_iso_or_equiv
N1 N Uiso 0.25000 0.1769(12) 0.7043(9) 1.000 0.027(6)
N6 N Uiso 0.25000 0.8027(14) 0.8667(13) 1.000 0.040(11)
N2 N Uiso 0.25000 0.6656(8) 0.2002(9) 1.000 0.048(9)
N5 N Uiso 0.25000 0.2860(8) 0.343(2) 1.000 0.026(5)
N3 N Uiso 0.25000 0.0484(16) 0.410(4) 1.000 0.064(11)
N4 N Uiso 0.25000 0.5482(13) 0.91(3) 1.000 0.027(7)
Ca1 Ca Uiso 0.25000 0.00000 0.6965(15) 1.000 0.039(3)
Ca2 Ca Uiso 0.25000 0.50000 0.1952(17) 1.000 0.042(4)
Ca3 Ca Uiso 0.25000 0.1446(5) 0.1642(12) 1.000 0.055(3)
Ca4 Ca Uiso 0.25000 0.6435(5) 0.6510(12) 1.000 0.057(3)
Li1 Li Uiso 0.00000 0.346(2) 0.00000 1.000 0.033(9)
Li2 Li Uiso 0.00000 0.847(3) 0.50000 1.000 0.021(12)
loop_
_atom_type_symbol
_atom_type_description
_atom_type_scat_dispersion_real
_atom_type_scat_dispersion_imag
_atom_type_scat_source
Ca Ca 0.226 0.306 'International Tables Vol C Tables 4.2.6.8 and 6.1.1.4'
Li Li 0.000 0.000 'International Tables Vol C Tables 4.2.6.8 and 6.1.1.4'
N N 0.006 0.003 'International Tables Vol C Tables 4.2.6.8 and 6.1.1.4'
loop_
_geom_angle_atom_site_label_1
_geom_angle_atom_site_label_2
_geom_angle_atom_site_label_3
_geom_angle
_geom_angle_site_symmetry_1
_geom_angle_site_symmetry_3
_geom_angle_publ_flag
N2 Li1 N4 90(6) 2_565 2_564 yes
N2 Li1 N4 97(6) 3_465 2_564 yes
N4 Li1 N4 87(4) 2_564 3_466 yes
Li1 Li1 N4 126(2) 6_455 2_564 yes
Li1 Li1 N4 54.1(17) 6_555 2_564 yes
N2 Li1 N2 170.8(16) 2_565 3_465 yes
N2 Li1 N4 97(6) 2_565 3_466 yes
Li1 Li1 N2 126.32(19) 6_455 2_565 yes
Li1 Li1 N2 53.69(14) 6_555 2_565 yes
N2 Li1 N4 90(5) 3_465 3_466 yes
Li1 Li1 N2 53.69(14) 6_455 3_465 yes
Li1 Li1 N2 126.32(19) 6_555 3_465 yes
Li1 Li1 N4 54(2) 6_455 3_466 yes
Li1 Li1 N4 126(2) 6_555 3_466 yes
Li1 Li1 Li1 180.00 6_455 6_555 yes
N1 Li2 N3 93.6(10) 2_565 2_565 yes
N1 Li2 N5 90.5(11) 2_565 2_565 yes
N1 Li2 N1 161(2) 2_565 3_466 yes
N1 Li2 N3 99.9(12) 2_565 3_466 yes
N1 Li2 N5 75.8(9) 2_565 3_466 yes
Li2 Li2 N1 125.4(4) 6_456 2_565 yes
Li2 Li2 N1 54.7(3) 6_556 2_565 yes
N3 Li2 N5 94.2(7) 2_565 2_565 yes
N1 Li2 N3 99.9(12) 3_466 2_565 yes
N3 Li2 N3 87.4(18) 2_565 3_466 yes
N3 Li2 N5 169.4(8) 2_565 3_466 yes
Li2 Li2 N3 126.2(18) 6_456 2_565 yes
Li2 Li2 N3 53.8(10) 6_556 2_565 yes
N1 Li2 N5 75.8(9) 3_466 2_565 yes
N3 Li2 N5 169.4(8) 3_466 2_565 yes
N5 Li2 N5 86.2(13) 2_565 3_466 yes
Li2 Li2 N5 118.0(15) 6_456 2_565 yes
Li2 Li2 N5 62.1(10) 6_556 2_565 yes
N1 Li2 N3 93.6(10) 3_466 3_466 yes
N1 Li2 N5 90.5(11) 3_466 3_466 yes
Li2 Li2 N1 54.7(3) 6_456 3_466 yes
Li2 Li2 N1 125.4(4) 6_556 3_466 yes
N3 Li2 N5 94.2(7) 3_466 3_466 yes
Li2 Li2 N3 53.8(10) 6_456 3_466 yes
Li2 Li2 N3 126.2(18) 6_556 3_466 yes
Li2 Li2 N5 62.1(10) 6_456 3_466 yes
Li2 Li2 N5 118.0(15) 6_556 3_466 yes
Li2 Li2 Li2 180.00 6_456 6_556 yes
Li2 N1 N6 144.6(2) 2_565 2_565 yes
Li2 N1 Li2 70.8(3) 2_565 5_566 yes
Li2 N1 N6 144.6(2) 5_566 2_565 yes
Li1 N2 N5 137.1(7) 2_565 2_565 yes
Li1 N2 Li1 72.6(3) 2_565 5_565 yes
Li1 N2 N5 137.1(7) 5_565 2_565 yes
Li2 N3 N3 136.6(15) 2_565 2_555 yes
Li2 N3 N3 136.6(15) 5_566 2_555 yes
Li2 N3 Li2 71.9(12) 2_565 5_566 yes
Li1 N4 N4 137(8) 2_566 2_565 yes
Li1 N4 N4 137(8) 5_566 2_565 yes
Li1 N4 Li1 72(3) 2_566 5_566 yes
Li2 N5 N2 143.0(7) 2_565 2_565 yes
Li2 N5 Li2 56.1(6) 2_565 5_566 yes
Li2 N5 N2 143.0(7) 5_566 2_565 yes
loop_
_geom_bond_atom_site_label_1
_geom_bond_atom_site_label_2
_geom_bond_distance
_geom_bond_site_symmetry_2
_geom_bond_publ_flag
Li1 N4 2.04(8) 2_564 yes
Li1 N2 2.016(6) 2_565 yes
Li1 N2 2.016(6) 3_465 yes
Li1 N4 2.04(10) 3_466 yes
Li1 Li1 2.3874(3) 6_455 yes
Li1 Li1 2.3874(3) 6_555 yes
Li2 N1 2.063(10) 2_565 yes
Li2 N3 2.02(4) 2_565 yes
Li2 N5 2.55(3) 2_565 yes
Li2 N1 2.063(10) 3_466 yes
Li2 N3 2.02(4) 3_466 yes
Li2 N5 2.55(3) 3_466 yes
Li2 Li2 2.3874(5) 6_456 yes
Li2 Li2 2.3874(5) 6_556 yes
N1 N6 1.342(14) 2_565 yes
N2 N5 1.337(17) 2_565 yes
N3 N3 1.35(3) 2_555 yes
N4 N4 1.35(4) 2_565 yes

File: COD/N/4311893.cif
#------------------------------------------------------------------------------
#$Date: 2016-03-23 01:50:15 +0200 (Wed, 23 Mar 2016) $
#$Revision: 179157 $
#$URL: svn://www.crystallography.net/cod/cif/4/31/18/4311893.cif $
#------------------------------------------------------------------------------
#
# This file is available in the Crystallography Open Database (COD),
# http://www.crystallography.net/
#
# All data on this site have been placed in the public domain by the
# contributors.
#
data_4311893
loop_
_publ_author_name
'Jordi Cabana'
'Christopher D. Ling'
'Judith Or\'o-Sol\'e'
'Damien Gautier'
'Gerard Tob\'ias'
'Stefan Adams'
'Enric Canadell'
'M. Rosa Palac\'in'
_publ_section_title
;
 Antifluorite-Type Lithium Chromium Oxide Nitrides: Synthesis, Structure,
 Order, and Electrochemical Properties
;
_journal_name_full               'Inorganic Chemistry'
_journal_page_first              7050
_journal_page_last               7060
_journal_paper_doi               10.1021/ic049138z
_journal_volume                  43
_journal_year                    2004
_chemical_formula_sum            'Li3 N'
_chemical_name_systematic        ' ?'
_space_group_IT_number           191
_symmetry_cell_setting           hexagonal
_symmetry_space_group_name_Hall  '-P 6 2'
_symmetry_space_group_name_H-M   'P 6/m m m'
_cell_angle_alpha                90.00000
_cell_angle_beta                 90.00000
_cell_angle_gamma                120.000
_cell_formula_units_Z            1
_cell_length_a                   3.67679(3)
_cell_length_b                   3.67679(3)
_cell_length_c                   3.88047(3)
_cell_volume                     45.4310(6)
_computing_structure_refinement  FULLPROF
_diffrn_radiation_probe          neutron
_diffrn_radiation_type           'Constant Wavelength Neutron Diffraction'
_diffrn_radiation_wavelength     2.41782
_diffrn_source                   'nuclear reactor'
_pd_instr_location               ' ?'
_pd_meas_2theta_range_inc        0.10007
_pd_meas_2theta_range_max        154.21970
_pd_meas_2theta_range_min        0.71680
_pd_meas_number_of_points        0
_pd_proc_2theta_range_inc        0.1001
_pd_proc_2theta_range_max        154.0152
_pd_proc_2theta_range_min        0.5123
_pd_proc_ls_pref_orient_corr     ' ?'
_pd_proc_ls_prof_R_factor        2.7901
_pd_proc_ls_prof_wR_expected     2.3338
_pd_proc_ls_prof_wR_factor       4.2104
_pd_proc_wavelength              2.417820
_pd_spec_mounting                ' ?'
_refine_ls_number_parameters     35
_refine_ls_number_reflns         12
_refine_ls_number_restraints     0
_refine_ls_R_I_factor            10.1581
_cod_data_source_file            ic049138zsi20040701_074426_2.cif
_cod_data_source_block           -LI3N-[P6/MMM]
_cod_depositor_comments
;
The following automatic conversions were performed:
'_symmetry_cell_setting' value 'Hexagonal' changed to 'hexagonal'
according to '/home/saulius/struct/CIF-dictionaries/cif_core.dic'
dictionary named 'cif_core.dic' version 2.4.1 from 2010-06-29.

Automatic conversion script
Id: cif_fix_enum 1527 2010-12-29 10:47:43Z saulius 
;
_cod_original_cell_volume        45.431(14)
_cod_database_code               4311893
#BEGIN Tags that were not found in dictionaries:
_pd_proc_ls_prof_cr_factor       9.1310
_pd_proc_ls_prof_cwr_factor      9.4380
_pd_proc_ls_prof_chi2            16.3546
_pd_proc_ls_prof_echi2           17.8212
#END Tags that were not found in dictionaries
loop_
_symmetry_equiv_pos_as_xyz
x,y,z
x-y,x,z
-y,x-y,z
-x,-y,z
-x+y,-x,z
y,-x+y,z
-y,-x,z
-x,-x+y,z
-x+y,y,z
y,x,z
x,x-y,z
x-y,-y,z
-x,-y,-z
-x+y,-x,-z
y,-x+y,-z
x,y,-z
x-y,x,-z
-y,x-y,-z
y,x,-z
x,x-y,-z
x-y,-y,-z
-y,-x,-z
-x,-x+y,-z
-x+y,y,-z
loop_
_atom_site_label
_atom_site_fract_x
_atom_site_fract_y
_atom_site_fract_z
_atom_site_U_iso_or_equiv
_atom_site_occupancy
_atom_site_adp_type
_atom_site_type_symbol
Li1 0.00000 0.00000 0.50000 0.00000 1.00000 Uiso LI
Li2 0.33330 0.66670 0.00000 0.00000 1.00000 Uiso LI
N1 0.00000 0.00000 0.00000 0.00000 1.00000 Uiso N
loop_
_geom_angle_atom_site_label_1
_geom_angle_atom_site_label_2
_geom_angle_atom_site_label_3
_geom_angle_site_symmetry_1
_geom_angle_site_symmetry_2
_geom_angle_site_symmetry_3
_geom_angle
_geom_angle_publ_flag
? ? ? ? ? ? ? ?
loop_
_geom_bond_atom_site_label_1
_geom_bond_atom_site_label_2
_geom_bond_site_symmetry_1
_geom_bond_site_symmetry_2
_geom_bond_distance
_geom_bond_publ_flag
? ? ? ? ? ?
loop_
_geom_contact_atom_site_label_1
_geom_contact_atom_site_label_2
_geom_contact_distance
_geom_contact_site_symmetry_1
_geom_contact_site_symmetry_2
_geom_contact_publ_flag
? ? ? ? ? ?
loop_
_geom_hbond_atom_site_label_D
_geom_hbond_atom_site_label_H
_geom_hbond_atom_site_label_A
_geom_hbond_site_symmetry_D
_geom_hbond_site_symmetry_H
_geom_hbond_site_symmetry_A
_geom_hbond_distance_DH
_geom_hbond_distance_HA
_geom_hbond_distance_DA
_geom_hbond_angle_DHA
_geom_hbond_publ_flag
? ? ? ? ? ? ? ? ? ? ?
loop_
_geom_torsion_atom_site_label_1
_geom_torsion_atom_site_label_2
_geom_torsion_atom_site_label_3
_geom_torsion_atom_site_label_4
_geom_torsion_site_symmetry_1
_geom_torsion_site_symmetry_2
_geom_torsion_site_symmetry_3
_geom_torsion_site_symmetry_4
_geom_torsion
_geom_torsion_publ_flag
? ? ? ? ? ? ? ? ? ?

File: COD/N/4311894.cif
#------------------------------------------------------------------------------
#$Date: 2016-03-23 01:50:15 +0200 (Wed, 23 Mar 2016) $
#$Revision: 179157 $
#$URL: svn://www.crystallography.net/cod/cif/4/31/18/4311894.cif $
#------------------------------------------------------------------------------
#
# This file is available in the Crystallography Open Database (COD),
# http://www.crystallography.net/
#
# All data on this site have been placed in the public domain by the
# contributors.
#
data_4311894
loop_
_publ_author_name
'Jordi Cabana'
'Christopher D. Ling'
'Judith Or\'o-Sol\'e'
'Damien Gautier'
'Gerard Tob\'ias'
'Stefan Adams'
'Enric Canadell'
'M. Rosa Palac\'in'
_publ_section_title
;
 Antifluorite-Type Lithium Chromium Oxide Nitrides: Synthesis, Structure,
 Order, and Electrochemical Properties
;
_journal_name_full               'Inorganic Chemistry'
_journal_page_first              7050
_journal_page_last               7060
_journal_paper_doi               10.1021/ic049138z
_journal_volume                  43
_journal_year                    2004
_chemical_formula_sum            'Cr2 N'
_chemical_name_systematic        ' ?'
_space_group_IT_number           162
_symmetry_cell_setting           rhombohedral
_symmetry_space_group_name_Hall  '-P 3 2'
_symmetry_space_group_name_H-M   'P -3 1 m'
_cell_angle_alpha                90.00000
_cell_angle_beta                 90.00000
_cell_angle_gamma                120.000
_cell_formula_units_Z            3
_cell_length_a                   4.81103(4)
_cell_length_b                   4.81103(4)
_cell_length_c                   4.47738(5)
_cell_volume                     89.7492(15)
_computing_structure_refinement  FULLPROF
_diffrn_radiation_probe          neutron
_diffrn_radiation_type           'Constant Wavelength Neutron Diffraction'
_diffrn_radiation_wavelength     2.41782
_diffrn_source                   'nuclear reactor'
_pd_instr_location               ' ?'
_pd_meas_2theta_range_inc        0.10007
_pd_meas_2theta_range_max        154.21970
_pd_meas_2theta_range_min        0.71680
_pd_meas_number_of_points        0
_pd_proc_2theta_range_inc        0.1001
_pd_proc_2theta_range_max        154.0152
_pd_proc_2theta_range_min        0.5123
_pd_proc_ls_pref_orient_corr     ' ?'
_pd_proc_ls_prof_R_factor        2.7901
_pd_proc_ls_prof_wR_expected     2.3338
_pd_proc_ls_prof_wR_factor       4.2104
_pd_proc_wavelength              2.417820
_pd_spec_mounting                ' ?'
_refine_ls_number_parameters     35
_refine_ls_number_reflns         24
_refine_ls_number_restraints     0
_refine_ls_R_I_factor            16.4675
_cod_data_source_file            ic049138zsi20040701_074426_3.cif
_cod_data_source_block           -Cr2N-
_cod_depositor_comments
;
The following automatic conversions were performed:
'_symmetry_cell_setting' value 'Rhombohedral' changed to 'rhombohedral'
according to '/home/saulius/struct/CIF-dictionaries/cif_core.dic'
dictionary named 'cif_core.dic' version 2.4.1 from 2010-06-29.

Automatic conversion script
Id: cif_fix_enum 1527 2010-12-29 10:47:43Z saulius 
;
_cod_original_cell_volume        89.75(6)
_cod_database_code               4311894
#BEGIN Tags that were not found in dictionaries:
_pd_proc_ls_prof_cr_factor       9.1310
_pd_proc_ls_prof_cwr_factor      9.4380
_pd_proc_ls_prof_chi2            16.3546
_pd_proc_ls_prof_echi2           17.8212
#END Tags that were not found in dictionaries
loop_
_symmetry_equiv_pos_as_xyz
x,y,z
-y,x-y,z
-x+y,-x,z
y,x,z
x-y,-y,z
-x,-x+y,z
-x,-y,-z
y,-x+y,-z
x-y,x,-z
-y,-x,-z
-x+y,y,-z
x,x-y,-z
loop_
_atom_site_label
_atom_site_fract_x
_atom_site_fract_y
_atom_site_fract_z
_atom_site_U_iso_or_equiv
_atom_site_occupancy
_atom_site_adp_type
_atom_site_type_symbol
Cr1 0.33300 0.00000 0.24910 0.00000 1.00000 Uiso CR
N1 0.33330 0.66670 0.50000 0.00000 0.99999 Uiso N
N2 0.00000 0.00000 0.00000 0.00000 1.00002 Uiso N
loop_
_geom_angle_atom_site_label_1
_geom_angle_atom_site_label_2
_geom_angle_atom_site_label_3
_geom_angle_site_symmetry_1
_geom_angle_site_symmetry_2
_geom_angle_site_symmetry_3
_geom_angle
_geom_angle_publ_flag
? ? ? ? ? ? ? ?
loop_
_geom_bond_atom_site_label_1
_geom_bond_atom_site_label_2
_geom_bond_site_symmetry_1
_geom_bond_site_symmetry_2
_geom_bond_distance
_geom_bond_publ_flag
? ? ? ? ? ?
loop_
_geom_contact_atom_site_label_1
_geom_contact_atom_site_label_2
_geom_contact_distance
_geom_contact_site_symmetry_1
_geom_contact_site_symmetry_2
_geom_contact_publ_flag
? ? ? ? ? ?
loop_
_geom_hbond_atom_site_label_D
_geom_hbond_atom_site_label_H
_geom_hbond_atom_site_label_A
_geom_hbond_site_symmetry_D
_geom_hbond_site_symmetry_H
_geom_hbond_site_symmetry_A
_geom_hbond_distance_DH
_geom_hbond_distance_HA
_geom_hbond_distance_DA
_geom_hbond_angle_DHA
_geom_hbond_publ_flag
? ? ? ? ? ? ? ? ? ? ?
loop_
_geom_torsion_atom_site_label_1
_geom_torsion_atom_site_label_2
_geom_torsion_atom_site_label_3
_geom_torsion_atom_site_label_4
_geom_torsion_site_symmetry_1
_geom_torsion_site_symmetry_2
_geom_torsion_site_symmetry_3
_geom_torsion_site_symmetry_4
_geom_torsion
_geom_torsion_publ_flag
? ? ? ? ? ? ? ? ? ?
