Repository: tkotani/CEBond

# -*- Mode: org ; Coding: utf-8-unix -*-
#+TITLE: Bond-Length Analyzer based on Chemenv
#+AUTHOR: Motonari Sawada, Ryoga Iwamoto, and Takao Kotani 
#+email: takaokotani@gmail.com
#+LANGUAGE: en
#+STARTUP: showall
#+OPTIONS: \n:t

* Overview
This software CEBond if for reproducing results of our paper: 
Sawada,M., Iwamoto,R., Kotani,T. & Sakakibara,H. (2022) 
J.Appl.Cryst.55, https://doi.org/10.1107/S1600576722006884.

CEBond is open and free for modification and redistribution
as long as you respect what we did in your own manner.

All results and intermediate files are ".dat .png .svg .log ./COD/*/*.cif ./neighbour_*/*.dat". 
These are included in this package.

File: COD/N/4327588.cif
#------------------------------------------------------------------------------
#$Date: 2016-03-23 16:27:25 +0200 (Wed, 23 Mar 2016) $
#$Revision: 179378 $
#$URL: svn://www.crystallography.net/cod/cif/4/32/75/4327588.cif $
#------------------------------------------------------------------------------
#
# This file is available in the Crystallography Open Database (COD),
# http://www.crystallography.net/
#
# All data on this site have been placed in the public domain by the
# contributors.
#
data_4327588
loop_
_publ_author_name
'Grigori V. Vajenine'
'Gudrun Auffermann'
'Yurii Prots'
'Walter Schnelle'
'Reinhard K. Kremer'
'Arndt Simon'
'R\"udiger Kniep'
_publ_contact_author             'R. Kniep'
_publ_contact_author_email       kniep@cpfs.mpg.de
_publ_contact_author_fax         +49-351-46463002
_publ_contact_author_phone       +49-351-46463001
_publ_section_title
;
 Preparation, Crystal Structure, and Properties of Barium Pernitride, BaN2
;
_journal_name_full               'Inorganic Chemistry'
_journal_page_first              4866
_journal_page_last               4870
_journal_paper_doi               10.1021/ic010263+
_journal_volume                  40
_journal_year                    2001
_chemical_formula_sum            'Ba N2'
_space_group_IT_number           15
_symmetry_cell_setting           monoclinic
_symmetry_Int_Tables_number      15
_symmetry_space_group_name_Hall  '-C 2yc'
_symmetry_space_group_name_H-M   'C 1 2/c 1'
_audit_creation_date             2001-03-15T19:18
_audit_update_record             ' 2001-03-15T19:18:56   ?'
_cell_angle_alpha                90.0
_cell_angle_beta                 104.864(1)
_cell_angle_gamma                90.0
_cell_formula_units_Z            4
_cell_length_a                   7.1712(1)
_cell_length_b                   4.3946(1)
_cell_length_c                   7.2362(1)
_cell_measurement_temperature    295
_cell_measurement_theta_max      44.964
_cell_measurement_theta_min      11.994
_cell_volume                     220.415(7)
_diffrn_ambient_temperature      295
_diffrn_detector                 PSD
_diffrn_measurement_device       'STADI-P STOE'
_diffrn_measurement_method       PSD
_diffrn_radiation_type           'X-ray, CuK alpha 1'
_diffrn_radiation_wavelength     1.54060
_pd_block_id                     BaN2
_pd_calc_method                  'Rietveld Refinement'
_pd_meas_2theta_range_inc        0.005
_pd_meas_2theta_range_max        99.64
_pd_meas_2theta_range_min        8.0
_pd_proc_2theta_range_inc        0.005
_pd_proc_2theta_range_max        89.927
_pd_proc_2theta_range_min        23.989
_pd_proc_ls_prof_R_factor        .140
_reflns_d_resolution_high        3.7065
_reflns_d_resolution_low         1.0900
_reflns_limit_h_max              6
_reflns_limit_h_min              -6
_reflns_limit_k_max              4
_reflns_limit_k_min              0
_reflns_limit_l_max              6
_reflns_limit_l_min              0
_cod_data_source_file            ic0102632B_1.cif
_cod_data_source_block           BaN2
_cod_original_cell_volume        220.42(1)
_cod_original_sg_symbol_H-M      'C 2/c'
_cod_database_code               4327588
#BEGIN Tags that were not found in dictionaries:
_pd_instr_radiation_probe        X-ray
_pd_proc_ls_prof_r_factor_on_i   .089
#END Tags that were not found in dictionaries
loop_
_symmetry_equiv_pos_as_xyz
x,y,z
-x,y,-z+0.5
-x,-y,-z
x,-y,z+0.5
x+0.5,y+0.5,z
-x+0.5,y+0.5,-z+0.5
-x+0.5,-y+0.5,-z
x+0.5,-y+0.5,z+0.5
loop_
_atom_site_label
_atom_site_fract_x
_atom_site_fract_y
_atom_site_fract_z
_atom_site_occupancy
_atom_site_thermal_displace_type
_atom_site_U_iso_or_equiv
_atom_site_symmetry_multiplicity
Ba 0.00000 0.1984(2) 0.25000 1.0 Biso 1.04(1) 4
N 0.291(1) 0.143(2) 0.032(1) 1.0 Biso 0.3(1) 8
loop_
_atom_type_symbol
_atom_type_number_in_cell
BA 4.0
N 8.0
loop_
_reflns_number_observed
88

File: COD/N/4327589.cif
#------------------------------------------------------------------------------
#$Date: 2016-03-23 16:27:25 +0200 (Wed, 23 Mar 2016) $
#$Revision: 179378 $
#$URL: svn://www.crystallography.net/cod/cif/4/32/75/4327589.cif $
#------------------------------------------------------------------------------
#
# This file is available in the Crystallography Open Database (COD),
# http://www.crystallography.net/
#
# All data on this site have been placed in the public domain by the
# contributors.
#
data_4327589
loop_
_publ_author_name
'Grigori V. Vajenine'
'Gudrun Auffermann'
'Yurii Prots'
'Walter Schnelle'
'Reinhard K. Kremer'
'Arndt Simon'
'R\"udiger Kniep'
_publ_contact_author             'R. Kniep'
_publ_contact_author_email       kniep@cpfs.mpg.de
_publ_contact_author_fax         +49-351-46463002
_publ_contact_author_phone       +49-351-46463001
_publ_section_title
;
 Preparation, Crystal Structure, and Properties of Barium Pernitride, BaN2
;
_journal_name_full               'Inorganic Chemistry'
_journal_page_first              4866
_journal_page_last               4870
_journal_paper_doi               10.1021/ic010263+
_journal_volume                  40
_journal_year                    2001
_chemical_formula_sum            'Ba N2'
_space_group_IT_number           15
_symmetry_cell_setting           monoclinic
_symmetry_Int_Tables_number      15
_symmetry_space_group_name_Hall  '-C 2yc'
_symmetry_space_group_name_H-M   'C 1 2/c 1'
_audit_creation_date             2001-03-15T19:18
_audit_update_record             ' 2001-03-15T19:18:56   ?'
_cell_angle_alpha                90.0
_cell_angle_beta                 104.876(1)
_cell_angle_gamma                90.0
_cell_formula_units_Z            4
_cell_length_a                   7.1745(1)
_cell_length_b                   4.3963(1)
_cell_length_c                   7.2393(1)
_cell_measurement_reflns_used    995
_cell_measurement_temperature    295
_cell_volume                     220.684(7)
_diffrn_ambient_temperature      295
_diffrn_detector                 3He-detectos
_diffrn_measurement_device
'POLARIS, ISIS, Rutherford Appleton Laboratory, Chilton, U.K.'
_diffrn_measurement_method       '58 3He-detectors, backscattering bank'
_diffrn_radiation_probe          neutron
_diffrn_radiation_type           neutron
_diffrn_radiation_wavelength     'time-of-flight experiments'
_pd_block_id                     BaN2
_pd_calc_method                  'Rietveld Refinement'
_pd_proc_ls_prof_R_factor        .0444
_reflns_d_resolution_high        0.5
_reflns_d_resolution_low         3.2
_reflns_limit_h_max              14
_reflns_limit_h_min              -14
_reflns_limit_k_max              9
_reflns_limit_k_min              0
_reflns_limit_l_max              14
_reflns_limit_l_min              0
_cod_data_source_file            ic0102632B_2.cif
_cod_data_source_block           BaN2_publ
_cod_original_cell_volume        220.68(2)
_cod_original_sg_symbol_H-M      'C 2/c'
_cod_database_code               4327589
#BEGIN Tags that were not found in dictionaries:
_cell_measurement_d_min          0.5
_cell_measurement_d_max          3.2
_pd_instr_radiation_probe        neutron
_pd_proc_ls_prof_r_factor_on_i   .0235
_pd_meas_d_range_min             0.3
_pd_meas_d_range_max             8.5
_pd_proc_d_range_min             0.5
_pd_proc_d_range_max             3.2
#END Tags that were not found in dictionaries
loop_
_symmetry_equiv_pos_as_xyz
x,y,z
-x,y,-z+0.5
-x,-y,-z
x,-y,z+0.5
x+0.5,y+0.5,z
-x+0.5,y+0.5,-z+0.5
-x+0.5,-y+0.5,-z
x+0.5,-y+0.5,z+0.5
loop_
_atom_site_label
_atom_site_fract_x
_atom_site_fract_y
_atom_site_fract_z
_atom_site_occupancy
_atom_site_thermal_displace_type
_atom_site_U_iso_or_equiv
_atom_site_symmetry_multiplicity
Ba 0.00000 0.2004(6) 0.25000 1.0 Biso 0.40(4) 4
N 0.2970(2) 0.1463(4) 0.0454(3) 1.0 Biso 0.87(1) 8
loop_
_atom_type_symbol
_atom_type_number_in_cell
BA 4.0
N 8.0
loop_
_reflns_number_observed
995

File: COD/N/4328598.cif
#------------------------------------------------------------------------------
#$Date: 2016-03-23 16:40:00 +0200 (Wed, 23 Mar 2016) $
#$Revision: 179388 $
#$URL: svn://www.crystallography.net/cod/cif/4/32/85/4328598.cif $
#------------------------------------------------------------------------------
#
# This file is available in the Crystallography Open Database (COD),
# http://www.crystallography.net/
#
# All data on this site have been placed in the public domain by the
# contributors.
#
data_4328598
loop_
_publ_author_name
'G. W. Chinthaka Silva'
'Charles B. Yeamans'
'Philppe F. Weck'
'John D. Hunn'
'Gary S. Cerefice'
'Alfred P. Sattelberger'
'Ken R. Czerwinski'
_publ_contact_author_address
;University of Nevada, Las Vegas
Harry Reid Center for Environmental Studies
Box 454009, 4505 Maryland Parkway
Las Vegas, NV 89154 USA            
;
_publ_contact_author_email       chinthaka.silva@gmail.com
_publ_contact_author_fax         865
_publ_contact_author_name        'G. W. Chinthaka Silva'
_publ_contact_author_phone       865
_publ_section_title
;
 Synthesis and Characterization of Th2N2(NH) Isomorphous to Th2N3
;
_journal_name_full               'Inorganic Chemistry'
_journal_page_first              3332
_journal_page_last               3340
_journal_paper_doi               10.1021/ic300025b
_journal_volume                  51
_journal_year                    2012
_chemical_compound_source        Syn
_chemical_formula_analytical     'N3 Th2'
_chemical_formula_moiety         'N3 Th2'
_chemical_formula_structural     'N3 Th2'
_chemical_formula_sum            'N3 Th2'
_chemical_formula_weight         506.10
_chemical_name_common            'Thorium Nitride'
_chemical_name_systematic        ' Thorium Nitride'
_space_group_IT_number           164
_symmetry_cell_setting           trigonal
_symmetry_space_group_name_Hall  '-P 3 2"'
_symmetry_space_group_name_H-M   'P -3 m 1'
_audit_author_name               'G. W. Chinthaka SIlva'
_audit_creation_date             2012-01-04T13:12
_audit_creation_method           'from EXP file using GSAS2CIF'
_audit_update_record
' 2012-01-04T13:12  Initial CIF as created by GSAS2CIF'
_cell_angle_alpha                90.0
_cell_angle_beta                 90.0
_cell_angle_gamma                120.0
_cell_formula_units_Z            1
_cell_length_a                   3.8855(11)
_cell_length_b                   3.8855
_cell_length_c                   6.1846(18)
_cell_measurement_temperature    298
_cell_volume                     80.86(3)
_computing_data_collection       'PANalytical X'Pert HighScore Plus'
_computing_structure_refinement  GSAS
_computing_structure_solution    GSAS
_diffrn_ambient_temperature      298
_diffrn_measurement_device_type  'PANalytical X'Pert PRO MPD Diffractometer'
_diffrn_radiation_polarisn_ratio 0.7
_diffrn_radiation_probe          x-ray
_diffrn_radiation_type           'Cu K\a'
_diffrn_radiation_wavelength     1.54180
_diffrn_source                   'Sealed Tube'
_diffrn_source_target            Cu
_diffrn_source_type              K\a
_exptl_absorpt_correction_T_max  1.00000
_exptl_absorpt_correction_T_min  1.00000
_exptl_absorpt_process_details
;   GSAS Absorption/surface roughness correction: function number 0
 No correction is applied.
;
_exptl_crystal_density_diffrn    10.393
_pd_block_id
2012-01-04T13:12|TH2N3|._W._Chinthaka_SIlva|Overall
_pd_calc_method                  'Rietveld Refinement'
_pd_char_colour                  Yellow
_pd_char_particle_morphology     Plate-like
_pd_meas_2theta_range_inc        0.008
_pd_meas_2theta_range_max        80.034
_pd_meas_2theta_range_min        10.002
_pd_meas_number_of_points        8755
_pd_meas_scan_method             step
_pd_phase_name                   Th2N3
_pd_proc_2theta_range_inc        0.008
_pd_proc_2theta_range_max        80.034
_pd_proc_2theta_range_min        10.002
_pd_proc_info_datetime           2012-01-04T13:12:09
_pd_proc_ls_background_function
;   GSAS Background function number 1 with 21 terms.
 Shifted Chebyshev function of 1st kind
      1:    90.2665     2:   -75.7756     3:    42.8352     4:   -19.0491    
      5:    14.4794     6:   -8.58251     7:    4.46944     8:   -1.80520    
      9:   0.169171    10:    1.86496    11:  -7.188720E-0212:   -1.29012    
     13:   0.480094    14:    1.19712    15:  -0.432473    16:  -0.379752    
     17:   0.587620    18:  -0.964277    19:   4.773930E-0220:  -0.138757    
     21:  -0.722508    
;
_pd_proc_ls_prof_R_factor        0.0751
_pd_proc_ls_prof_wR_expected     0.1046
_pd_proc_ls_prof_wR_factor       0.0994
_pd_proc_number_of_points        8755
_refine_ls_goodness_of_fit_all   0.95
_refine_ls_matrix_type           full
_refine_ls_number_parameters     34
_refine_ls_number_restraints     0
_refine_ls_R_Fsqd_factor         0.12032
_refine_ls_shift/su_max          0.00
_refine_ls_shift/su_mean         0.00
_reflns_d_resolution_high        1.210
_reflns_d_resolution_low         6.185
_reflns_limit_h_max              4
_reflns_limit_h_min              0
_reflns_limit_k_max              3
_reflns_limit_k_min              0
_reflns_limit_l_max              5
_reflns_limit_l_min              -4
_reflns_number_total             29
_cod_data_source_file            ic300025b_si_001.cif
_cod_data_source_block           TH2N3_overall
_cod_original_cell_volume        80.86(4)
_cod_database_code               4328598
_cod_database_fobs_code          4328598
#BEGIN Tags that were not found in dictionaries:
_gsas_exptl_extinct_corr_t_min   1.00000
_gsas_exptl_extinct_corr_t_max   1.00000
#END Tags that were not found in dictionaries
loop_
_symmetry_equiv_pos_site_id
_symmetry_equiv_pos_as_xyz
1 +x,+y,+z
2 -y,x-y,+z
3 y-x,-x,+z
4 y-x,+y,+z
5 -y,-x,+z
6 +x,x-y,+z
-1 -x,-y,-z
-2 +y,y-x,-z
-3 x-y,+x,-z
-4 x-y,-y,-z
-5 +y,+x,-z
-6 -x,y-x,-z
loop_
_atom_site_type_symbol
_atom_site_label
_atom_site_fract_x
_atom_site_fract_y
_atom_site_fract_z
_atom_site_occupancy
_atom_site_thermal_displace_type
_atom_site_U_iso_or_equiv
_atom_site_symmetry_multiplicity
Th TH1 0.3333 0.6667 0.24168 1.0 Uiso 0.02954 2
N N2 0.0 0.0 0.0 1.0 Uiso 0.02975 1
N N3 0.3333 0.6667 0.64973 1.0 Uiso 0.02981 2
loop_
_atom_type_symbol
_atom_type_scat_dispersion_real
_atom_type_scat_dispersion_imag
_atom_type_scat_Cromer_Mann_a1
_atom_type_scat_Cromer_Mann_a2
_atom_type_scat_Cromer_Mann_a3
_atom_type_scat_Cromer_Mann_a4
_atom_type_scat_Cromer_Mann_b1
_atom_type_scat_Cromer_Mann_b2
_atom_type_scat_Cromer_Mann_b3
_atom_type_scat_Cromer_Mann_b4
_atom_type_scat_Cromer_Mann_c
_atom_type_scat_source
Th 0.000 0.000 35.5645 0.56336 23.4219 3.46204 12.7473 17.8309 4.80703 99.1722
13.4314 International_Tables_Vol_C
N 0.000 0.000 12.2126 0.00570 3.13220 9.89330 2.01250 28.9975 1.16630 0.58260
-11.529 International_Tables_Vol_C
loop_
_geom_angle_atom_site_label_1
_geom_angle_atom_site_label_2
_geom_angle_atom_site_label_3
_geom_angle
_geom_angle_site_symmetry_1
_geom_angle_site_symmetry_3
_geom_angle_publ_flag
N3 TH1 N3 73.332(6) 1_555 -1_566 n
N3 TH1 N3 73.337(6) 1_555 -1_666 n
N3 TH1 N3 73.332(6) 1_555 -1_676 n
N3 TH1 N3 112.117(6) -1_566 -1_666 n
N3 TH1 N3 112.140(6) -1_566 -1_676 n
N3 TH1 N3 112.117(6) -1_666 -1_676 n
TH1 N3 TH1 106.668(6) 1_555 -1_566 n
TH1 N3 TH1 106.663(6) 1_555 -1_666 n
TH1 N3 TH1 106.668(6) 1_555 -1_676 n
TH1 N3 TH1 112.117(6) -1_566 -1_666 n
TH1 N3 TH1 112.140(6) -1_566 -1_676 n
TH1 N3 TH1 112.117(6) -1_666 -1_676 n
loop_
_geom_bond_atom_site_label_1
_geom_bond_atom_site_label_2
_geom_bond_distance
_geom_bond_site_symmetry_2
_geom_bond_publ_flag
TH1 N2 2.6957(6) 1_555 n
TH1 N2 2.6955(6) 1_565 n
TH1 N2 2.6957(6) 1_665 n
TH1 N3 2.5237(7) 1_555 n
TH1 N3 2.3415(6) -1_566 n
TH1 N3 2.3421(6) -1_666 n
TH1 N3 2.3415(6) -1_676 n
N2 TH1 2.6957(6) 1_445 n
N2 TH1 2.6955(6) 1_545 n
N2 TH1 2.6957(6) 1_555 n
N2 TH1 2.6957(6) -1_555 n
N2 TH1 2.6955(6) -1_565 n
N2 TH1 2.6957(6) -1_665 n
N3 TH1 2.5237(7) 1_555 n
N3 TH1 2.3415(6) -1_566 n
N3 TH1 2.3421(6) -1_666 n
N3 TH1 2.3415(6) -1_676 n
loop_
_pd_phase_id
_pd_phase_block_id
_pd_phase_mass_%
_pd_proc_ls_profile_function
_pd_proc_ls_peak_cutoff
1 2012-01-04T13:12|TH2N3_phase1|._W._Chinthaka_SIlva|| 84.74(6)
;
 CW Profile function number 2 with  18 terms
 Profile coefficients for Simpson's rule integration of pseudovoigt function
 C.J. Howard (1982). J. Appl. Cryst.,15,615-620.
 P. Thompson, D.E. Cox & J.B. Hastings (1987). J. Appl. Cryst.,20,79-83.
 Peak tails are ignored  where the intensity is below 0.0050 times the peak
   Aniso. broadening axis   0.0   0.0   1.0
;
0.00500

File: COD/N/7129000.cif
#------------------------------------------------------------------------------
#$Date: 2021-11-06 20:51:57 +0200 (Sat, 06 Nov 2021) $
#$Revision: 270374 $
#$URL: file:///home/coder/svn-repositories/cod/cif/7/12/90/7129000.cif $
#------------------------------------------------------------------------------
#
# This file is available in the Crystallography Open Database (COD),
# http://www.crystallography.net/
#
# All data on this site have been placed in the public domain by the
# contributors.
#
data_7129000
loop_
_publ_author_name
'Klo\&s, Simon D'
'Attfield, J. Paul'
_publ_section_title
;
 Low-dimensional magnetism in calcium nitridonickelate(II)
 Ca<sub>2</sub>NiN<sub>2</sub>.
;
_journal_issue                   80
_journal_name_full
'Chemical communications (Cambridge, England)'
_journal_page_first              10427
_journal_page_last               10430
_journal_paper_doi               10.1039/d1cc04001d
_journal_volume                  57
_journal_year                    2021
_chemical_formula_sum            'Ca2 N2 Ni'
_chemical_formula_weight         166.86
_space_group_IT_number           139
_space_group_name_Hall           '-I 4 2'
_space_group_name_H-M_alt        'I 4/m m m'
_symmetry_cell_setting           tetragonal
_symmetry_Int_Tables_number      139
_symmetry_space_group_name_Hall  '-I 4 2'
_symmetry_space_group_name_H-M   'I 4/m m m'
_atom_sites_solution_primary     'Charge flipping'
_atom_sites_solution_secondary   difmap
_audit_update_record
;
2021-07-16 deposited with the CCDC.	2021-09-13 downloaded from the CCDC.
;
_cell_angle_alpha                90
_cell_angle_beta                 90
_cell_angle_gamma                90
_cell_formula_units_Z            2
_cell_length_a                   3.57206(2)
_cell_length_b                   3.57206(2)
_cell_length_c                   12.19453(10)
_cell_measurement_reflns_used    51
_cell_measurement_temperature    297(2)
_cell_measurement_theta_max      59.60
_cell_measurement_theta_min      7.26
_cell_volume                     155.5975(18)
_computing_cell_refinement       Topas6
_computing_structure_refinement  Topas6
_computing_structure_solution    Topas6
_diffrn_ambient_temperature      297
_diffrn_detector                 Si-strip
_diffrn_detector_type            'Dectris Mythen 1K'
_diffrn_measurement_device_type  'Stoe Stadi P'
_diffrn_measurement_method       '2theta scans'
_diffrn_radiation_monochromator  'Ge 111'
_diffrn_radiation_probe          x-ray
_diffrn_radiation_type           CuK\a1
_diffrn_radiation_wavelength     1.540596
_diffrn_reflns_number            51
_diffrn_reflns_theta_max         59.60
_diffrn_reflns_theta_min         7.26
_exptl_absorpt_coefficient_mu    35.585
_exptl_absorpt_correction_type   cylinder
_exptl_absorpt_process_details
'absorption correction as implemented in Topas V6'
_exptl_crystal_density_diffrn    3.561
_exptl_crystal_density_method    'Not Measured'
_exptl_crystal_F_000             164
_pd_char_colour                  black
_pd_instr_location               ' laboratory'
_pd_meas_2theta_range_inc        1
_pd_meas_2theta_range_max        120.56
_pd_meas_2theta_range_min        5
_pd_meas_number_of_points        7705
_pd_meas_scan_method             step
_pd_prep_temperature             297
_pd_proc_ls_background_function  'shifted Chebyshev'
_pd_proc_ls_pref_orient_corr     ' -'
_pd_proc_ls_profile_function     'fundamental paramters'
_pd_proc_ls_prof_R_factor        3.72
_pd_proc_ls_prof_wR_expected     3.84
_pd_proc_ls_prof_wR_factor       5.04
_pd_spec_mounting                ' Capillary'
_pd_spec_mount_mode              transmission
_pd_spec_shape                   cylinder
_pd_spec_size_axial              30
_pd_spec_size_equat              0.28
_refine_ls_goodness_of_fit_all   1.31
_refine_ls_number_parameters     12
_refine_ls_number_reflns         51
_refine_ls_number_restraints     0
_refine_ls_R_I_factor            1.99
_refine_ls_shift/su_max          0.0001
_reflns_number_total             51
_cod_data_source_file            d1cc04001d2.cif
_cod_data_source_block           Ca2NiN2
_cod_depositor_comments
;
The following automatic conversions were performed:

data item '_atom_sites_solution_secondary' value 'Difmap' was changed
to 'difmap' in accordance with the
/home/data/users/saulius/crontab/automatic-downloads/rss-feeds/RSC/lib/dictionaries/cif_core.dic
dictionary named 'cif_core.dic' version 2.4.2 last updated on
2011-04-26.

Automatic conversion script
Id: cif_fix_values 7556 2019-12-06 15:28:31Z antanas 

 Adding full bibliography for 7129000.cif.
;
_cod_original_cell_volume        155.598(2)
_cod_database_code               7129000
loop_
_space_group_symop_id
_space_group_symop_operation_xyz
1 x,y,z
2 -y,x,z
3 -x,-y,z
4 y,-x,z
5 x,-y,-z
6 y,x,-z
7 -x,y,-z
8 -y,-x,-z
9 -x,-y,-z
10 y,-x,-z
11 x,y,-z
12 -y,x,-z
13 -x,y,z
14 -y,-x,z
15 x,-y,z
16 y,x,z
17 1/2+x,1/2+y,1/2+z
18 1/2-y,1/2+x,1/2+z
19 1/2-x,1/2-y,1/2+z
20 1/2+y,1/2-x,1/2+z
21 1/2+x,1/2-y,1/2-z
22 1/2+y,1/2+x,1/2-z
23 1/2-x,1/2+y,1/2-z
24 1/2-y,1/2-x,1/2-z
25 1/2-x,1/2-y,1/2-z
26 1/2+y,1/2-x,1/2-z
27 1/2+x,1/2+y,1/2-z
28 1/2-y,1/2+x,1/2-z
29 1/2-x,1/2+y,1/2+z
30 1/2-y,1/2-x,1/2+z
31 1/2+x,1/2-y,1/2+z
32 1/2+y,1/2+x,1/2+z
loop_
_atom_site_aniso_label
_atom_site_aniso_U_11
_atom_site_aniso_U_22
_atom_site_aniso_U_33
_atom_site_aniso_U_23
_atom_site_aniso_U_13
_atom_site_aniso_U_12
Ni1 0.0208(5) 0.0208(5) 0.0196(8) 0.0000 0.0000 0.0000
Ca1 0.0195(3) 0.0195(3) 0.0132(6) 0.0000 0.0000 0.0000
N1 0.0148(10) 0.0148(10) 0.032(2) 0.0000 0.0000 0.0000
loop_
_atom_site_label
_atom_site_type_symbol
_atom_site_thermal_displace_type
_atom_site_fract_x
_atom_site_fract_y
_atom_site_fract_z
_atom_site_occupancy
_atom_site_U_iso_or_equiv
_atom_site_calc_flag
_atom_site_refinement_flags
_atom_site_disorder_assembly
_atom_site_disorder_group
Ni1 Ni Uani 0.00000 0.00000 0.00000 1.000 0.0204(4) . . . .
Ca1 Ca Uani 0.00000 0.00000 0.34681(5) 1.000 0.0174(2) . . . .
N1 N Uani 0.00000 0.00000 0.14331(17) 1.000 0.0205(8) . . . .
loop_
_atom_type_symbol
_atom_type_description
_atom_type_scat_dispersion_real
_atom_type_scat_dispersion_imag
_atom_type_scat_source
Ca Ca 0.3641 1.2855 ' International Tables Vol C Tables 4.2.6.8 and 6.1.1.4'
N N 0.0311 0.0180 ' International Tables Vol C Tables 4.2.6.8 and 6.1.1.4'
Ni Ni -3.0029 0.5091 ' International Tables Vol C Tables 4.2.6.8 and 6.1.1.4'
loop_
_geom_angle_atom_site_label_1
_geom_angle_atom_site_label_2
_geom_angle_atom_site_label_3
_geom_angle
_geom_angle_site_symmetry_1
_geom_angle_site_symmetry_2
_geom_angle_site_symmetry_3
_geom_angle_publ_flag
N1 Ni1 N1 180.00 . . 5_555 yes
loop_
_geom_bond_atom_site_label_1
_geom_bond_atom_site_label_2
_geom_bond_distance
_geom_bond_site_symmetry_1
_geom_bond_site_symmetry_2
_geom_bond_publ_flag
Ni1 N1 1.748(2) . . yes
Ni1 N1 1.748(2) . 5_555 yes

File: COD/N/7208132.cif
#------------------------------------------------------------------------------
#$Date: 2016-03-26 18:07:04 +0200 (Sat, 26 Mar 2016) $
#$Revision: 180412 $
#$URL: svn://www.crystallography.net/cod/cif/7/20/81/7208132.cif $
#------------------------------------------------------------------------------
#
# This file is available in the Crystallography Open Database (COD),
# http://www.crystallography.net/
#
# All data on this site have been placed in the public domain by the
# contributors.
#
data_7208132
loop_
_publ_author_name
'Wang, Liangbiao'
'Tang, Kaibin'
'Zhu, Yongchun'
'Li, Qianwen'
'Zhu, Baichuan'
'Wang, LianCheng'
'Si, Lulu'
'Qian, Yitai'
_publ_section_title
;
 Solid state synthesis of a new ternary nitride MgMoN2 nanosheets and
 micromeshes
;
_journal_issue                   29
_journal_name_full               'Journal of Materials Chemistry'
_journal_page_first              14559
_journal_paper_doi               10.1039/c2jm30844d
_journal_volume                  22
_journal_year                    2012
_chemical_formula_iupac          'Mg Mo N2'
_chemical_formula_structural     'Mg Mo N2'
_chemical_formula_sum            'Mg Mo N2'
_chemical_formula_weight         148.26
_chemical_name_systematic
;
Potassium Lanthanum Titanate
;
_space_group_IT_number           194
_symmetry_cell_setting           hexagonal
_symmetry_space_group_name_Hall  '-P 6c 2c'
_symmetry_space_group_name_H-M   'P 63/m m c'
_cell_angle_alpha                90.0
_cell_angle_beta                 90.0
_cell_angle_gamma                120.0
_cell_formula_units_Z            2
_cell_length_a                   2.91081
_cell_length_b                   2.91081
_cell_length_c                   10.55029
_cell_measurement_temperature    298
_cell_volume                     77.415
_computing_cell_refinement
'<i>FULLPROF</i> (J. Rodriguez-Carvajal,2000)'
_computing_data_collection       'X'pert Data Collector (PANalytical,2003)'
_computing_data_reduction        'X'pert Data Collector'
_computing_molecular_graphics
'DIAMOND (Brandenburg, K.,1999.DIAMOND. Crystal Impact GbR, Bonn, Germany.)'
_computing_publication_material  'publCIF (Westrip,2010)'
_computing_structure_refinement  FULLPROF
_computing_structure_solution
;
coordinates taken from an isotypic compound (Kenji Toda <i>et
al.</i>,1996<i>b</i>)
;
_diffrn_ambient_temperature      298(2)
_diffrn_measurement_device_type  'PANalytical X'pert PRO'
_diffrn_measurement_method       'thin-slice \w'
_diffrn_radiation_monochromator  graphite
_diffrn_radiation_source         'sealed tube'
_diffrn_radiation_type           'Cu K\a'
_diffrn_radiation_wavelength     1.54178
_exptl_crystal_density_method    'not measured'
_pd_char_colour                  black
_pd_meas_2theta_range_inc        0.017
_pd_meas_2theta_range_max        129.990
_pd_meas_2theta_range_min        10.004
_pd_meas_number_of_points        7059
_pd_meas_scan_method             cont
_pd_phase_name                   MgMoN2
_pd_prep_temperature             973
_pd_proc_2theta_range_inc        0.017
_pd_proc_2theta_range_max        129.990
_pd_proc_2theta_range_min        10.004
_pd_proc_info_excluded_regions   none
_pd_proc_ls_prof_R_factor        0.143
_pd_proc_ls_prof_wR_expected     0.0196
_pd_proc_ls_prof_wR_factor       0.147
_pd_spec_mounting
;
packed powder pellet
;
_pd_spec_mount_mode              reflection
_pd_spec_shape                   flat_sheet
_pd_spec_size_axial              20
_pd_spec_size_equat              20
_pd_spec_size_thick              1
_refine_ls_extinction_method     none
_refine_ls_matrix_type           full
_refine_ls_number_parameters     17
_refine_ls_number_restraints     0
_refine_ls_structure_factor_coef Fsqd
_refine_ls_weighting_details
'w = 1/[\s^2^(Fo^2^)+(0.0677P)^2^] where P=(Fo^2^+2Fc^2^)/3'
_refine_ls_weighting_scheme      calc
_cod_data_source_file            c2jm30844d.txt
_cod_data_source_block           MgMoN2
_cod_depositor_comments
;
The following automatic conversions were performed:
'__pd_phase_name' tag replaced with '_pd_phase_name'.

Automatic conversion script
Id: cif_correct_tags 1440 2010-10-19 06:21:57Z saulius 

The following automatic conversions were performed:

'_geom_bond_publ_flag' value 'N' changed to 'n' according to
/home/saulius/struct/CIF-dictionaries/cif_core.dic dictionary named
'cif_core.dic' version 2.4.1 from 2010-06-29 (8
times).

'_geom_angle_publ_flag' value 'N' changed to 'n' according
to /home/saulius/struct/CIF-dictionaries/cif_core.dic dictionary
named 'cif_core.dic' version 2.4.1 from 2010-06-29 (96 times).

Automatic conversion script
Id: cif_fix_values 1891 2012-01-12 08:04:46Z andrius 
;
_cod_original_cell_volume        77.4453
_cod_original_sg_symbol_H-M      P63/mmc
_cod_database_code               7208132
loop_
_symmetry_equiv_pos_site_id
_symmetry_equiv_pos_as_xyz
1 +x,+y,+z
2 x-y,+x,+z+1/2
3 -y,x-y,+z
4 -x,-y,+z+1/2
5 y-x,-x,+z
6 +y,y-x,+z+1/2
7 y-x,+y,+z
8 -x,y-x,+z+1/2
9 -y,-x,+z
10 x-y,-y,+z+1/2
11 +x,x-y,+z
12 +y,+x,+z+1/2
-1 -x,-y,-z
-2 y-x,-x,-z+1/2
-3 +y,y-x,-z
-4 +x,+y,-z+1/2
-5 x-y,+x,-z
-6 -y,x-y,-z+1/2
-7 x-y,-y,-z
-8 +x,x-y,-z+1/2
-9 +y,+x,-z
-10 y-x,+y,-z+1/2
-11 -x,y-x,-z
-12 -y,-x,-z+1/2
loop_
_atom_site_type_symbol
_atom_site_label
_atom_site_fract_x
_atom_site_fract_y
_atom_site_fract_z
_atom_site_occupancy
_atom_site_thermal_displace_type
_atom_site_B_iso_or_equiv
_atom_site_symmetry_multiplicity
Mg MG1 0.0 0.0 0.0 1.0 Biso 2.63985 2
Mo MO2 0.33333 0.66667 0.75 1.0 Biso 0.64004 2
N N3 0.33333 0.66667 0.13840 1.0 Biso 0.01000 4
loop_
_atom_type_symbol
_atom_type_number_in_cell
_atom_type_scat_dispersion_real
_atom_type_scat_dispersion_imag
_atom_type_scat_source
Mg 2.0 0.000 0.000 International_Tables_Vol_C
Mo 2.0 0.000 0.000 International_Tables_Vol_C
N 4.0 0.000 0.000 International_Tables_Vol_C
loop_
_geom_angle_atom_site_label_1
_geom_angle_atom_site_label_2
_geom_angle_atom_site_label_3
_geom_angle
_geom_angle_site_symmetry_1
_geom_angle_site_symmetry_3
_geom_angle_publ_flag
MG1 MG1 MG1 60.0 1_445 1_455 n
MG1 MG1 MG1 60.0 1_445 1_545 n
MG1 MG1 MG1 120.0 1_445 1_565 n
MG1 MG1 MG1 120.0 1_445 1_655 n
MG1 MG1 MG1 180.0 1_445 1_665 n
MG1 MG1 N3 49.176 1_445 1_445 n
MG1 MG1 N3 90.0 1_445 1_545 n
MG1 MG1 N3 130.824 1_445 1_555 n
MG1 MG1 N3 49.176 1_445 -1_555 n
MG1 MG1 N3 90.0 1_445 -1_565 n
MG1 MG1 N3 130.824 1_445 -1_665 n
MG1 MG1 MG1 120.0 1_455 1_545 n
MG1 MG1 MG1 60.0 1_455 1_565 n
MG1 MG1 MG1 180.0 1_455 1_655 n
MG1 MG1 MG1 120.0 1_455 1_665 n
MG1 MG1 N3 49.176 1_455 1_445 n
MG1 MG1 N3 130.824 1_455 1_545 n
MG1 MG1 N3 90.0 1_455 1_555 n
MG1 MG1 N3 90.0 1_455 -1_555 n
MG1 MG1 N3 49.176 1_455 -1_565 n
MG1 MG1 N3 130.824 1_455 -1_665 n
MG1 MG1 MG1 180.0 1_545 1_565 n
MG1 MG1 MG1 60.0 1_545 1_655 n
MG1 MG1 MG1 120.0 1_545 1_665 n
MG1 MG1 N3 90.0 1_545 1_445 n
MG1 MG1 N3 49.176 1_545 1_545 n
MG1 MG1 N3 130.824 1_545 1_555 n
MG1 MG1 N3 49.176 1_545 -1_555 n
MG1 MG1 N3 130.824 1_545 -1_565 n
MG1 MG1 N3 90.0 1_545 -1_665 n
MG1 MG1 MG1 120.0 1_565 1_655 n
MG1 MG1 MG1 60.0 1_565 1_665 n
MG1 MG1 N3 90.0 1_565 1_445 n
MG1 MG1 N3 130.824 1_565 1_545 n
MG1 MG1 N3 49.176 1_565 1_555 n
MG1 MG1 N3 130.824 1_565 -1_555 n
MG1 MG1 N3 49.176 1_565 -1_565 n
MG1 MG1 N3 90.0 1_565 -1_665 n
MG1 MG1 MG1 60.0 1_655 1_665 n
MG1 MG1 N3 130.824 1_655 1_445 n
MG1 MG1 N3 49.176 1_655 1_545 n
MG1 MG1 N3 90.0 1_655 1_555 n
MG1 MG1 N3 90.0 1_655 -1_555 n
MG1 MG1 N3 130.824 1_655 -1_565 n
MG1 MG1 N3 49.176 1_655 -1_665 n
MG1 MG1 N3 130.824 1_665 1_445 n
MG1 MG1 N3 90.0 1_665 1_545 n
MG1 MG1 N3 49.176 1_665 1_555 n
MG1 MG1 N3 130.824 1_665 -1_555 n
MG1 MG1 N3 90.0 1_665 -1_565 n
MG1 MG1 N3 49.176 1_665 -1_665 n
N3 MG1 N3 81.648 1_445 1_545 n
N3 MG1 N3 81.648 1_445 1_555 n
N3 MG1 N3 98.352 1_445 -1_555 n
N3 MG1 N3 98.352 1_445 -1_565 n
N3 MG1 N3 179.9802 1_445 -1_665 n
N3 MG1 N3 81.648 1_545 1_555 n
N3 MG1 N3 98.352 1_545 -1_555 n
N3 MG1 N3 179.9802 1_545 -1_565 n
N3 MG1 N3 98.352 1_545 -1_665 n
N3 MG1 N3 180.0 1_555 -1_555 n
N3 MG1 N3 98.352 1_555 -1_565 n
N3 MG1 N3 98.352 1_555 -1_665 n
N3 MG1 N3 81.648 -1_555 -1_565 n
N3 MG1 N3 81.648 -1_555 -1_665 n
N3 MG1 N3 81.648 -1_565 -1_665 n
N3 MO2 N3 90.351 2_555 2_655 n
N3 MO2 N3 90.351 2_555 2_665 n
N3 MO2 N3 70.305 2_555 -1_566 n
N3 MO2 N3 131.655 2_555 -1_666 n
N3 MO2 N3 131.655 2_555 -1_676 n
N3 MO2 N3 90.351 2_655 2_665 n
N3 MO2 N3 131.655 2_655 -1_566 n
N3 MO2 N3 70.305 2_655 -1_666 n
N3 MO2 N3 131.655 2_655 -1_676 n
N3 MO2 N3 131.655 2_665 -1_566 n
N3 MO2 N3 131.655 2_665 -1_666 n
N3 MO2 N3 70.305 2_665 -1_676 n
N3 MO2 N3 90.351 -1_566 -1_666 n
N3 MO2 N3 90.351 -1_566 -1_676 n
N3 MO2 N3 90.351 -1_666 -1_676 n
MG1 N3 MG1 81.648 1_555 1_565 n
MG1 N3 MG1 81.648 1_555 1_665 n
MG1 N3 MO2 93.854 1_555 2_554 n
MG1 N3 MO2 93.854 1_555 2_654 n
MG1 N3 MO2 174.029 1_555 2_664 n
MG1 N3 MG1 81.648 1_565 1_665 n
MG1 N3 MO2 93.854 1_565 2_554 n
MG1 N3 MO2 174.029 1_565 2_654 n
MG1 N3 MO2 93.854 1_565 2_664 n
MG1 N3 MO2 174.029 1_665 2_554 n
MG1 N3 MO2 93.854 1_665 2_654 n
MG1 N3 MO2 93.854 1_665 2_664 n
MO2 N3 MO2 90.351 2_554 2_654 n
MO2 N3 MO2 90.351 2_554 2_664 n
MO2 N3 MO2 90.351 2_654 2_664 n
loop_
_geom_bond_atom_site_label_1
_geom_bond_atom_site_label_2
_geom_bond_distance
_geom_bond_site_symmetry_2
_geom_bond_publ_flag
MG1 MG1 2.9108 1_445 n
MG1 MO2 3.1275 1_444 n
MG1 N3 2.2263 1_445 n
MO2 MG1 3.1275 1_556 n
MO2 MO2 2.9108 1_445 n
MO2 N3 2.0520 2_555 n
N3 MG1 2.2263 1_555 n
N3 MO2 2.0520 2_554 n
loop_
_pd_proc_wavelength
1.540600
1.544430

File: COD/N/7709408.cif
#------------------------------------------------------------------------------
#$Date: 2022-02-03 01:52:37 +0200 (Thu, 03 Feb 2022) $
#$Revision: 272435 $
#$URL: file:///home/coder/svn-repositories/cod/cif/7/70/94/7709408.cif $
#------------------------------------------------------------------------------
#
# This file is available in the Crystallography Open Database (COD),
# http://www.crystallography.net/
#
# All data on this site have been placed in the public domain by the
# contributors.
#
data_7709408
loop_
_publ_author_name
'Asano, Shuto'
'Niwa, Ken'
'Sasaki, Takuya'
'Gaida, Nico Alexander'
'Hasegawa, Masashi'
_publ_section_title
;
 High pressure synthesis and the valence state of vanadium ions for the
 novel transition metal pernitride, CuAl2-type VN2
;
_journal_name_full               'Dalton Transactions'
_journal_paper_doi               10.1039/D1DT04310B
_journal_year                    2022
_chemical_formula_moiety         'N2 V'
_chemical_formula_sum            'N2 V'
_chemical_formula_weight         78.955
_chemical_name_common            VN2
_space_group_crystal_system      tetragonal
_space_group_IT_number           140
_space_group_name_Hall           '-I 4 2c'
_space_group_name_H-M_alt        'I 4/m c m'
_audit_update_record
;
2021-12-19 deposited with the CCDC.	2022-01-19 downloaded from the CCDC.
;
_cell_angle_alpha                90
_cell_angle_beta                 90
_cell_angle_gamma                90
_cell_formula_units_Z            4
_cell_length_a                   4.3015(1)
_cell_length_b                   4.3015(1)
_cell_length_c                   4.9827(2)
_cell_measurement_temperature    297
_cell_volume                     92.194(5)
_computing_cell_refinement       'RIETAN-FP (Izumi and Momma, 2007)'
_computing_molecular_graphics    'VESTA (Momma and Izumi, 2008)'
_computing_structure_refinement  'RIETAN-FP (Izumi and Momma, 2007)'
_diffrn_ambient_temperature      297
_diffrn_detector                 'CCD plate'
_diffrn_detector_type            ADSC
_diffrn_measurement_device_type  'AichiSR BL2S1'
_diffrn_radiation_type           Synchrotron
_diffrn_radiation_wavelength     0.749570
_diffrn_source                   'Synchrotron radiation'
_diffrn_source_type              'AichiSR BL2S1'
_exptl_crystal_density_diffrn    5.6883
_exptl_crystal_density_method    'not measured'
_exptl_crystal_description       'indefinite shape'
_exptl_crystal_F_000             148.00
_pd_block_id                     2021-09-16_phase_1
_pd_calc_method                  'Rietveld Refinement'
_pd_char_colour                  black
_pd_instr_location               ' ?'
_pd_meas_2theta_range_inc        0.0100
_pd_meas_2theta_range_max        52.9900
_pd_meas_2theta_range_min        1.0000
_pd_meas_number_of_points        5200
_pd_meas_scan_method             step
_pd_proc_2theta_range_inc        0.0100
_pd_proc_2theta_range_max        52.9900
_pd_proc_2theta_range_min        13.2100
_pd_proc_ls_background_function  'Legendre polynomials'
_pd_proc_ls_pref_orient_corr     ' ?'
_pd_proc_ls_profile_function     'split pseudo-Voigt function'
_pd_proc_ls_prof_R_factor        0.00855
_pd_proc_ls_prof_wR_expected     0.03392
_pd_proc_ls_prof_wR_factor       0.01211
_pd_spec_mounting                ' ?'
_pd_spec_mount_mode              transmission
_pd_spec_shape                   irregular
_refine_diff_density_max         0.0
_refine_diff_density_min         0.0
_refine_ls_extinction_method     none
_refine_ls_goodness_of_fit_all   0.3570
_refine_ls_matrix_type           full
_refine_ls_number_constraints    1
_refine_ls_number_parameters     53
_refine_ls_number_restraints     0
_refine_ls_R_factor_all          0.00315
_refine_ls_R_Fsqd_factor         0.00161
_refine_ls_R_I_factor            0.00561
_refine_ls_shift/su_max          0.0
_refine_ls_weighting_details     1/<i>y</i>~i~
_refine_ls_weighting_scheme      sigma
_cod_data_source_file            d1dt04310b2.cif
_cod_data_source_block           phase_1
_cod_original_cell_volume        92.195(5)
_cod_database_code               7709408
loop_
_space_group_symop_id
_space_group_symop_operation_xyz
1 x,y,z
2 -x,-y,z
3 -y,x,z
4 y,-x,z
5 -x,y,-z+1/2
6 x,-y,-z+1/2
7 y,x,-z+1/2
8 -y,-x,-z+1/2
9 -x,-y,-z
10 x,y,-z
11 y,-x,-z
12 -y,x,-z
13 x,-y,z+1/2
14 -x,y,z+1/2
15 -y,-x,z+1/2
16 y,x,z+1/2
17 x+1/2,y+1/2,z+1/2
18 -x+1/2,-y+1/2,z+1/2
19 -y+1/2,x+1/2,z+1/2
20 y+1/2,-x+1/2,z+1/2
21 -x+1/2,y+1/2,-z
22 x+1/2,-y+1/2,-z
23 y+1/2,x+1/2,-z
24 -y+1/2,-x+1/2,-z
25 -x+1/2,-y+1/2,-z+1/2
26 x+1/2,y+1/2,-z+1/2
27 y+1/2,-x+1/2,-z+1/2
28 -y+1/2,x+1/2,-z+1/2
29 x+1/2,-y+1/2,z
30 -x+1/2,y+1/2,z
31 -y+1/2,-x+1/2,z
32 y+1/2,x+1/2,z
loop_
_atom_site_label
_atom_site_fract_x
_atom_site_fract_y
_atom_site_fract_z
_atom_site_occupancy
_atom_site_symmetry_multiplicity
_atom_site_Wyckoff_symbol
_atom_site_adp_type
_atom_site_U_iso_or_equiv
_atom_site_type_symbol
V1@1 0 0 0.25 1 4 a Uiso 0.0039(5) V
N1@1 0.1151(3) 0.6151(3) 0.5 1 8 h Uiso 0.01267 N
loop_
_atom_type_symbol
_atom_type_description
_atom_type_scat_dispersion_real
_atom_type_scat_dispersion_imag
_atom_type_scat_source
N N 0.0026 0.0037 'International Tables for Crystallography, Vol. C'
V V 0.2791 0.6011 'International Tables for Crystallography, Vol. C'
Re Re -2.0627 7.7605 'International Tables for Crystallography, Vol. C'
loop_
_geom_angle_atom_site_label_1
_geom_angle_atom_site_label_2
_geom_angle_atom_site_label_3
_geom_angle
_geom_angle_site_symmetry_1
_geom_angle_site_symmetry_2
_geom_angle_site_symmetry_3
_geom_angle_publ_flag
N1@1 V1@1 N1@1 134.68(8) 8_655 . 2_565 ?
N1@1 V1@1 N1@1 70.01(1) 8_655 . 6_565 ?
N1@1 V1@1 N1@1 153.13(7) 8_655 . 4_455 ?
N1@1 V1@1 N1@1 108.43(2) 8_655 . 7_455 ?
N1@1 V1@1 N1@1 88.90(3) 8_655 . 1_545 ?
N1@1 V1@1 N1@1 70.01(1) 8_655 . 5_545 ?
N1@1 V1@1 N1@1 77.99(6) 8_655 . 3_655 ?
N1@1 V1@1 V1@1 54.22(1) 8_655 . 9_555 ?
N1@1 V1@1 V1@1 125.78(1) 8_655 . 9_556 ?
N1@1 V1@1 N1@1 108.85(2) 8_655 . 1_555 ?
N1@1 V1@1 N1@1 99.67(2) 8_655 . 2_555 ?
N1@1 V1@1 N1@1 167.88(3) 8_655 . 3_555 ?
N1@1 V1@1 N1@1 60.888(4) 8_655 . 4_555 ?
N1@1 V1@1 N1@1 95.25(4) 8_655 . 5_555 ?
N1@1 V1@1 N1@1 54.37(5) 8_655 . 6_555 ?
N1@1 V1@1 N1@1 25.83(6) 8_655 . 7_555 ?
N1@1 V1@1 N1@1 114.14(3) 8_655 . 8_555 ?
N1@1 V1@1 V1@1 67.34(4) 8_655 . 25_555 ?
N1@1 V1@1 V1@1 135.55(2) 8_655 . 25_455 ?
N1@1 V1@1 V1@1 44.45(2) 8_655 . 25_545 ?
N1@1 V1@1 V1@1 112.66(4) 8_655 . 25_445 ?
N1@1 V1@1 N1@1 77.99(6) 2_565 . 6_565 ?
N1@1 V1@1 N1@1 70.01(1) 2_565 . 4_455 ?
N1@1 V1@1 N1@1 88.90(3) 2_565 . 7_455 ?
N1@1 V1@1 N1@1 108.43(2) 2_565 . 1_545 ?
N1@1 V1@1 N1@1 153.13(7) 2_565 . 5_545 ?
N1@1 V1@1 N1@1 70.01(1) 2_565 . 3_655 ?
N1@1 V1@1 V1@1 125.79(1) 2_565 . 9_555 ?
N1@1 V1@1 V1@1 54.22(1) 2_565 . 9_556 ?
N1@1 V1@1 N1@1 25.83(6) 2_565 . 1_555 ?
N1@1 V1@1 N1@1 114.14(3) 2_565 . 2_555 ?
N1@1 V1@1 N1@1 54.37(5) 2_565 . 3_555 ?
N1@1 V1@1 N1@1 95.25(4) 2_565 . 4_555 ?
N1@1 V1@1 N1@1 60.888(4) 2_565 . 5_555 ?
N1@1 V1@1 N1@1 167.88(3) 2_565 . 6_555 ?
N1@1 V1@1 N1@1 108.85(2) 2_565 . 7_555 ?
N1@1 V1@1 N1@1 99.67(2) 2_565 . 8_555 ?
N1@1 V1@1 V1@1 67.34(4) 2_565 . 25_555 ?
N1@1 V1@1 V1@1 44.45(2) 2_565 . 25_455 ?
N1@1 V1@1 V1@1 135.55(2) 2_565 . 25_545 ?
N1@1 V1@1 V1@1 112.66(4) 2_565 . 25_445 ?
N1@1 V1@1 N1@1 134.68(8) 6_565 . 4_455 ?
N1@1 V1@1 N1@1 70.01(1) 6_565 . 7_455 ?
N1@1 V1@1 N1@1 153.13(7) 6_565 . 1_545 ?
N1@1 V1@1 N1@1 108.43(2) 6_565 . 5_545 ?
N1@1 V1@1 N1@1 88.90(3) 6_565 . 3_655 ?
N1@1 V1@1 V1@1 54.22(1) 6_565 . 9_555 ?
N1@1 V1@1 V1@1 125.78(1) 6_565 . 9_556 ?
N1@1 V1@1 N1@1 60.888(4) 6_565 . 1_555 ?
N1@1 V1@1 N1@1 167.88(3) 6_565 . 2_555 ?
N1@1 V1@1 N1@1 108.85(2) 6_565 . 3_555 ?
N1@1 V1@1 N1@1 99.67(2) 6_565 . 4_555 ?
N1@1 V1@1 N1@1 25.83(6) 6_565 . 5_555 ?
N1@1 V1@1 N1@1 114.14(3) 6_565 . 6_555 ?
N1@1 V1@1 N1@1 54.37(5) 6_565 . 7_555 ?
N1@1 V1@1 N1@1 95.25(4) 6_565 . 8_555 ?
N1@1 V1@1 V1@1 44.45(2) 6_565 . 25_555 ?
N1@1 V1@1 V1@1 67.34(4) 6_565 . 25_455 ?
N1@1 V1@1 V1@1 112.66(4) 6_565 . 25_545 ?
N1@1 V1@1 V1@1 135.55(2) 6_565 . 25_445 ?
N1@1 V1@1 N1@1 77.99(6) 4_455 . 7_455 ?
N1@1 V1@1 N1@1 70.01(1) 4_455 . 1_545 ?
N1@1 V1@1 N1@1 88.90(3) 4_455 . 5_545 ?
N1@1 V1@1 N1@1 108.43(2) 4_455 . 3_655 ?
N1@1 V1@1 V1@1 125.78(1) 4_455 . 9_555 ?
N1@1 V1@1 V1@1 54.22(1) 4_455 . 9_556 ?
N1@1 V1@1 N1@1 95.25(4) 4_455 . 1_555 ?
N1@1 V1@1 N1@1 54.37(5) 4_455 . 2_555 ?
N1@1 V1@1 N1@1 25.83(6) 4_455 . 3_555 ?
N1@1 V1@1 N1@1 114.14(3) 4_455 . 4_555 ?
N1@1 V1@1 N1@1 108.85(2) 4_455 . 5_555 ?
N1@1 V1@1 N1@1 99.67(2) 4_455 . 6_555 ?
N1@1 V1@1 N1@1 167.88(3) 4_455 . 7_555 ?
N1@1 V1@1 N1@1 60.888(4) 4_455 . 8_555 ?
N1@1 V1@1 V1@1 135.55(2) 4_455 . 25_555 ?
N1@1 V1@1 V1@1 67.34(4) 4_455 . 25_455 ?
N1@1 V1@1 V1@1 112.66(4) 4_455 . 25_545 ?
N1@1 V1@1 V1@1 44.45(2) 4_455 . 25_445 ?
N1@1 V1@1 N1@1 134.68(8) 7_455 . 1_545 ?
N1@1 V1@1 N1@1 70.01(1) 7_455 . 5_545 ?
N1@1 V1@1 N1@1 153.13(7) 7_455 . 3_655 ?
N1@1 V1@1 V1@1 54.22(1) 7_455 . 9_555 ?
N1@1 V1@1 V1@1 125.79(1) 7_455 . 9_556 ?
N1@1 V1@1 N1@1 99.67(2) 7_455 . 1_555 ?
N1@1 V1@1 N1@1 108.85(2) 7_455 . 2_555 ?
N1@1 V1@1 N1@1 60.888(4) 7_455 . 3_555 ?
N1@1 V1@1 N1@1 167.88(3) 7_455 . 4_555 ?
N1@1 V1@1 N1@1 54.37(5) 7_455 . 5_555 ?
N1@1 V1@1 N1@1 95.25(4) 7_455 . 6_555 ?
N1@1 V1@1 N1@1 114.14(3) 7_455 . 7_555 ?
N1@1 V1@1 N1@1 25.83(6) 7_455 . 8_555 ?
N1@1 V1@1 V1@1 112.66(4) 7_455 . 25_555 ?
N1@1 V1@1 V1@1 44.45(2) 7_455 . 25_455 ?
N1@1 V1@1 V1@1 135.55(2) 7_455 . 25_545 ?
N1@1 V1@1 V1@1 67.34(4) 7_455 . 25_445 ?
N1@1 V1@1 N1@1 77.99(6) 1_545 . 5_545 ?
N1@1 V1@1 N1@1 70.01(1) 1_545 . 3_655 ?
N1@1 V1@1 V1@1 125.78(1) 1_545 . 9_555 ?
N1@1 V1@1 V1@1 54.22(1) 1_545 . 9_556 ?
N1@1 V1@1 N1@1 114.14(3) 1_545 . 1_555 ?
N1@1 V1@1 N1@1 25.83(6) 1_545 . 2_555 ?
N1@1 V1@1 N1@1 95.25(4) 1_545 . 3_555 ?
N1@1 V1@1 N1@1 54.37(5) 1_545 . 4_555 ?
N1@1 V1@1 N1@1 167.88(3) 1_545 . 5_555 ?
N1@1 V1@1 N1@1 60.888(4) 1_545 . 6_555 ?
N1@1 V1@1 N1@1 99.67(2) 1_545 . 7_555 ?
N1@1 V1@1 N1@1 108.85(2) 1_545 . 8_555 ?
N1@1 V1@1 V1@1 112.66(4) 1_545 . 25_555 ?
N1@1 V1@1 V1@1 135.55(2) 1_545 . 25_455 ?
N1@1 V1@1 V1@1 44.45(2) 1_545 . 25_545 ?
N1@1 V1@1 V1@1 67.34(4) 1_545 . 25_445 ?
N1@1 V1@1 N1@1 134.68(8) 5_545 . 3_655 ?
N1@1 V1@1 V1@1 54.22(1) 5_545 . 9_555 ?
N1@1 V1@1 V1@1 125.79(1) 5_545 . 9_556 ?
N1@1 V1@1 N1@1 167.88(3) 5_545 . 1_555 ?
N1@1 V1@1 N1@1 60.888(4) 5_545 . 2_555 ?
N1@1 V1@1 N1@1 99.67(2) 5_545 . 3_555 ?
N1@1 V1@1 N1@1 108.85(2) 5_545 . 4_555 ?
N1@1 V1@1 N1@1 114.14(3) 5_545 . 5_555 ?
N1@1 V1@1 N1@1 25.83(6) 5_545 . 6_555 ?
N1@1 V1@1 N1@1 95.25(4) 5_545 . 7_555 ?
N1@1 V1@1 N1@1 54.37(5) 5_545 . 8_555 ?
N1@1 V1@1 V1@1 135.55(2) 5_545 . 25_555 ?
N1@1 V1@1 V1@1 112.66(4) 5_545 . 25_455 ?
N1@1 V1@1 V1@1 67.34(4) 5_545 . 25_545 ?
N1@1 V1@1 V1@1 44.45(2) 5_545 . 25_445 ?
N1@1 V1@1 V1@1 125.79(1) 3_655 . 9_555 ?
N1@1 V1@1 V1@1 54.22(1) 3_655 . 9_556 ?
N1@1 V1@1 N1@1 54.37(5) 3_655 . 1_555 ?
N1@1 V1@1 N1@1 95.25(4) 3_655 . 2_555 ?
N1@1 V1@1 N1@1 114.14(3) 3_655 . 3_555 ?
N1@1 V1@1 N1@1 25.83(6) 3_655 . 4_555 ?
N1@1 V1@1 N1@1 99.67(2) 3_655 . 5_555 ?
N1@1 V1@1 N1@1 108.85(2) 3_655 . 6_555 ?
N1@1 V1@1 N1@1 60.888(4) 3_655 . 7_555 ?
N1@1 V1@1 N1@1 167.88(3) 3_655 . 8_555 ?
N1@1 V1@1 V1@1 44.45(2) 3_655 . 25_555 ?
N1@1 V1@1 V1@1 112.66(4) 3_655 . 25_455 ?
N1@1 V1@1 V1@1 67.34(4) 3_655 . 25_545 ?
N1@1 V1@1 V1@1 135.55(2) 3_655 . 25_445 ?
V1@1 V1@1 V1@1 180 9_555 . 9_556 ?
V1@1 V1@1 N1@1 114.83(1) 9_555 . 1_555 ?
V1@1 V1@1 N1@1 114.83(1) 9_555 . 2_555 ?
V1@1 V1@1 N1@1 114.83(1) 9_555 . 3_555 ?
V1@1 V1@1 N1@1 114.83(1) 9_555 . 4_555 ?
V1@1 V1@1 N1@1 65.17(1) 9_555 . 5_555 ?
V1@1 V1@1 N1@1 65.17(1) 9_555 . 6_555 ?
V1@1 V1@1 N1@1 65.17(1) 9_555 . 7_555 ?
V1@1 V1@1 N1@1 65.17(1) 9_555 . 8_555 ?
V1@1 V1@1 V1@1 90 9_555 . 25_555 ?
V1@1 V1@1 V1@1 90 9_555 . 25_455 ?
V1@1 V1@1 V1@1 90 9_555 . 25_545 ?
V1@1 V1@1 V1@1 90 9_555 . 25_445 ?
V1@1 V1@1 N1@1 65.17(1) 9_556 . 1_555 ?
V1@1 V1@1 N1@1 65.17(1) 9_556 . 2_555 ?
V1@1 V1@1 N1@1 65.17(1) 9_556 . 3_555 ?
V1@1 V1@1 N1@1 65.17(1) 9_556 . 4_555 ?
V1@1 V1@1 N1@1 114.83(1) 9_556 . 5_555 ?
V1@1 V1@1 N1@1 114.83(1) 9_556 . 6_555 ?
V1@1 V1@1 N1@1 114.83(1) 9_556 . 7_555 ?
V1@1 V1@1 N1@1 114.83(1) 9_556 . 8_555 ?
V1@1 V1@1 V1@1 90 9_556 . 25_555 ?
V1@1 V1@1 V1@1 90 9_556 . 25_455 ?
V1@1 V1@1 V1@1 90 9_556 . 25_545 ?
V1@1 V1@1 V1@1 90 9_556 . 25_445 ?
N1@1 V1@1 N1@1 130.33(2) 1_555 . 2_555 ?
N1@1 V1@1 N1@1 79.840(9) 1_555 . 3_555 ?
N1@1 V1@1 N1@1 79.840(9) 1_555 . 4_555 ?
N1@1 V1@1 N1@1 53.737(6) 1_555 . 5_555 ?
N1@1 V1@1 N1@1 160.78(4) 1_555 . 6_555 ?
N1@1 V1@1 N1@1 83.03(4) 1_555 . 7_555 ?
N1@1 V1@1 N1@1 118.31(3) 1_555 . 8_555 ?
N1@1 V1@1 V1@1 41.51(2) 1_555 . 25_555 ?
N1@1 V1@1 V1@1 59.15(1) 1_555 . 25_455 ?
N1@1 V1@1 V1@1 120.85(1) 1_555 . 25_545 ?
N1@1 V1@1 V1@1 138.49(2) 1_555 . 25_445 ?
N1@1 V1@1 N1@1 79.840(9) 2_555 . 3_555 ?
N1@1 V1@1 N1@1 79.840(9) 2_555 . 4_555 ?
N1@1 V1@1 N1@1 160.78(4) 2_555 . 5_555 ?
N1@1 V1@1 N1@1 53.737(6) 2_555 . 6_555 ?
N1@1 V1@1 N1@1 118.31(3) 2_555 . 7_555 ?
N1@1 V1@1 N1@1 83.03(4) 2_555 . 8_555 ?
N1@1 V1@1 V1@1 138.49(2) 2_555 . 25_555 ?
N1@1 V1@1 V1@1 120.85(1) 2_555 . 25_455 ?
N1@1 V1@1 V1@1 59.15(1) 2_555 . 25_545 ?
N1@1 V1@1 V1@1 41.51(2) 2_555 . 25_445 ?
N1@1 V1@1 N1@1 130.33(2) 3_555 . 4_555 ?
N1@1 V1@1 N1@1 83.03(4) 3_555 . 5_555 ?
N1@1 V1@1 N1@1 118.31(3) 3_555 . 6_555 ?
N1@1 V1@1 N1@1 160.78(4) 3_555 . 7_555 ?
N1@1 V1@1 N1@1 53.737(6) 3_555 . 8_555 ?
N1@1 V1@1 V1@1 120.85(1) 3_555 . 25_555 ?
N1@1 V1@1 V1@1 41.51(2) 3_555 . 25_455 ?
N1@1 V1@1 V1@1 138.49(2) 3_555 . 25_545 ?
N1@1 V1@1 V1@1 59.15(1) 3_555 . 25_445 ?
N1@1 V1@1 N1@1 118.31(3) 4_555 . 5_555 ?
N1@1 V1@1 N1@1 83.03(4) 4_555 . 6_555 ?
N1@1 V1@1 N1@1 53.737(6) 4_555 . 7_555 ?
N1@1 V1@1 N1@1 160.78(4) 4_555 . 8_555 ?
N1@1 V1@1 V1@1 59.15(1) 4_555 . 25_555 ?
N1@1 V1@1 V1@1 138.49(2) 4_555 . 25_455 ?
N1@1 V1@1 V1@1 41.51(2) 4_555 . 25_545 ?
N1@1 V1@1 V1@1 120.85(1) 4_555 . 25_445 ?
N1@1 V1@1 N1@1 130.33(2) 5_555 . 6_555 ?
N1@1 V1@1 N1@1 79.840(9) 5_555 . 7_555 ?
N1@1 V1@1 N1@1 79.840(9) 5_555 . 8_555 ?
N1@1 V1@1 V1@1 59.15(1) 5_555 . 25_555 ?
N1@1 V1@1 V1@1 41.51(2) 5_555 . 25_455 ?
N1@1 V1@1 V1@1 138.49(2) 5_555 . 25_545 ?
N1@1 V1@1 V1@1 120.85(1) 5_555 . 25_445 ?
N1@1 V1@1 N1@1 79.840(9) 6_555 . 7_555 ?
N1@1 V1@1 N1@1 79.840(9) 6_555 . 8_555 ?
N1@1 V1@1 V1@1 120.85(1) 6_555 . 25_555 ?
N1@1 V1@1 V1@1 138.49(2) 6_555 . 25_455 ?
N1@1 V1@1 V1@1 41.51(2) 6_555 . 25_545 ?
N1@1 V1@1 V1@1 59.15(1) 6_555 . 25_445 ?
N1@1 V1@1 N1@1 130.33(2) 7_555 . 8_555 ?
N1@1 V1@1 V1@1 41.51(2) 7_555 . 25_555 ?
N1@1 V1@1 V1@1 120.85(1) 7_555 . 25_455 ?
N1@1 V1@1 V1@1 59.15(1) 7_555 . 25_545 ?
N1@1 V1@1 V1@1 138.49(2) 7_555 . 25_445 ?
N1@1 V1@1 V1@1 138.49(2) 8_555 . 25_555 ?
N1@1 V1@1 V1@1 59.15(1) 8_555 . 25_455 ?
N1@1 V1@1 V1@1 120.85(1) 8_555 . 25_545 ?
N1@1 V1@1 V1@1 41.51(2) 8_555 . 25_445 ?
V1@1 V1@1 V1@1 90 25_555 . 25_455 ?
V1@1 V1@1 V1@1 90 25_555 . 25_545 ?
V1@1 V1@1 V1@1 180 25_555 . 25_445 ?
V1@1 V1@1 V1@1 180 25_455 . 25_545 ?
V1@1 V1@1 V1@1 90 25_455 . 25_445 ?
V1@1 V1@1 V1@1 90 25_545 . 25_445 ?
N1@1 N1@1 V1@1 112.66(4) 2_565 . 17_555 ?
N1@1 N1@1 V1@1 112.66(4) 2_565 . 25_555 ?
N1@1 N1@1 V1@1 112.66(4) 2_565 . 1_565 ?
N1@1 N1@1 V1@1 112.66(4) 2_565 . 9_566 ?
N1@1 N1@1 N1@1 163.35(5) 2_565 . 3_665 ?
N1@1 N1@1 N1@1 73.35(5) 2_565 . 4_465 ?
N1@1 N1@1 N1@1 73.35(5) 2_565 . 3_655 ?
N1@1 N1@1 N1@1 163.35(5) 2_565 . 4_565 ?
N1@1 N1@1 N1@1 74.86(3) 2_565 . 5_556 ?
N1@1 N1@1 N1@1 74.86(3) 2_565 . 5_555 ?
N1@1 N1@1 N1@1 74.86(3) 2_565 . 6_565 ?
N1@1 N1@1 N1@1 74.86(3) 2_565 . 6_566 ?
N1@1 N1@1 V1@1 41.51(2) 2_565 . 1_555 ?
N1@1 N1@1 V1@1 41.51(2) 2_565 . 9_556 ?
N1@1 N1@1 V1@1 41.51(2) 2_565 . 17_455 ?
N1@1 N1@1 V1@1 41.51(2) 2_565 . 25_455 ?
N1@1 N1@1 N1@1 123.38(5) 2_565 . 8_665 ?
N1@1 N1@1 N1@1 123.38(5) 2_565 . 8_666 ?
V1@1 N1@1 V1@1 71.57(2) 17_555 . 25_555 ?
V1@1 N1@1 V1@1 134.68(8) 17_555 . 1_565 ?
V1@1 N1@1 V1@1 91.11(3) 17_555 . 9_566 ?
V1@1 N1@1 N1@1 80.52(8) 17_555 . 3_665 ?
V1@1 N1@1 N1@1 142.59(1) 17_555 . 4_465 ?
V1@1 N1@1 N1@1 54.997(6) 17_555 . 3_655 ?
V1@1 N1@1 N1@1 54.997(6) 17_555 . 4_565 ?
V1@1 N1@1 N1@1 75.14(3) 17_555 . 5_556 ?
V1@1 N1@1 N1@1 146.14(5) 17_555 . 5_555 ?
V1@1 N1@1 N1@1 117.23(3) 17_555 . 6_565 ?
V1@1 N1@1 N1@1 51.01(3) 17_555 . 6_566 ?
V1@1 N1@1 V1@1 99.67(2) 17_555 . 1_555 ?
V1@1 N1@1 V1@1 71.15(2) 17_555 . 9_556 ?
V1@1 N1@1 V1@1 114.14(3) 17_555 . 17_455 ?
V1@1 N1@1 V1@1 154.17(6) 17_555 . 25_455 ?
V1@1 N1@1 N1@1 106.04(7) 17_555 . 8_665 ?
V1@1 N1@1 N1@1 45.55(2) 17_555 . 8_666 ?
V1@1 N1@1 V1@1 91.11(3) 25_555 . 1_565 ?
V1@1 N1@1 V1@1 134.68(8) 25_555 . 9_566 ?
V1@1 N1@1 N1@1 80.52(8) 25_555 . 3_665 ?
V1@1 N1@1 N1@1 142.59(1) 25_555 . 4_465 ?
V1@1 N1@1 N1@1 54.997(6) 25_555 . 3_655 ?
V1@1 N1@1 N1@1 54.997(6) 25_555 . 4_565 ?
V1@1 N1@1 N1@1 146.14(5) 25_555 . 5_556 ?
V1@1 N1@1 N1@1 75.14(3) 25_555 . 5_555 ?
V1@1 N1@1 N1@1 51.01(3) 25_555 . 6_565 ?
V1@1 N1@1 N1@1 117.23(3) 25_555 . 6_566 ?
V1@1 N1@1 V1@1 71.15(2) 25_555 . 1_555 ?
V1@1 N1@1 V1@1 99.67(2) 25_555 . 9_556 ?
V1@1 N1@1 V1@1 154.17(6) 25_555 . 17_455 ?
V1@1 N1@1 V1@1 114.14(3) 25_555 . 25_455 ?
V1@1 N1@1 N1@1 45.55(2) 25_555 . 8_665 ?
V1@1 N1@1 N1@1 106.04(7) 25_555 . 8_666 ?
V1@1 N1@1 V1@1 71.57(2) 1_565 . 9_566 ?
V1@1 N1@1 N1@1 54.997(6) 1_565 . 3_665 ?
V1@1 N1@1 N1@1 54.997(6) 1_565 . 4_465 ?
V1@1 N1@1 N1@1 142.59(1) 1_565 . 3_655 ?
V1@1 N1@1 N1@1 80.52(8) 1_565 . 4_565 ?
V1@1 N1@1 N1@1 117.23(3) 1_565 . 5_556 ?
V1@1 N1@1 N1@1 51.01(3) 1_565 . 5_555 ?
V1@1 N1@1 N1@1 75.14(3) 1_565 . 6_565 ?
V1@1 N1@1 N1@1 146.14(5) 1_565 . 6_566 ?
V1@1 N1@1 V1@1 114.14(3) 1_565 . 1_555 ?
V1@1 N1@1 V1@1 154.17(6) 1_565 . 9_556 ?
V1@1 N1@1 V1@1 99.67(2) 1_565 . 17_455 ?
V1@1 N1@1 V1@1 71.15(2) 1_565 . 25_455 ?
V1@1 N1@1 N1@1 45.55(2) 1_565 . 8_665 ?
V1@1 N1@1 N1@1 106.04(7) 1_565 . 8_666 ?
V1@1 N1@1 N1@1 54.997(6) 9_566 . 3_665 ?
V1@1 N1@1 N1@1 54.997(6) 9_566 . 4_465 ?
V1@1 N1@1 N1@1 142.59(1) 9_566 . 3_655 ?
V1@1 N1@1 N1@1 80.52(8) 9_566 . 4_565 ?
V1@1 N1@1 N1@1 51.01(3) 9_566 . 5_556 ?
V1@1 N1@1 N1@1 117.23(3) 9_566 . 5_555 ?
V1@1 N1@1 N1@1 146.14(5) 9_566 . 6_565 ?
V1@1 N1@1 N1@1 75.14(3) 9_566 . 6_566 ?
V1@1 N1@1 V1@1 154.17(6) 9_566 . 1_555 ?
V1@1 N1@1 V1@1 114.14(3) 9_566 . 9_556 ?
V1@1 N1@1 V1@1 71.15(2) 9_566 . 17_455 ?
V1@1 N1@1 V1@1 99.67(2) 9_566 . 25_455 ?
V1@1 N1@1 N1@1 106.04(7) 9_566 . 8_665 ?
V1@1 N1@1 N1@1 45.55(2) 9_566 . 8_666 ?
N1@1 N1@1 N1@1 90 3_665 . 4_465 ?
N1@1 N1@1 N1@1 123.3(1) 3_665 . 3_655 ?
N1@1 N1@1 N1@1 33.3(1) 3_665 . 4_565 ?
N1@1 N1@1 N1@1 100.101(5) 3_665 . 5_556 ?
N1@1 N1@1 N1@1 100.101(5) 3_665 . 5_555 ?
N1@1 N1@1 N1@1 108.97(5) 3_665 . 6_565 ?
N1@1 N1@1 N1@1 108.97(5) 3_665 . 6_566 ?
N1@1 N1@1 V1@1 149.80(5) 3_665 . 1_555 ?
N1@1 N1@1 V1@1 149.80(5) 3_665 . 9_556 ?
N1@1 N1@1 V1@1 124.79(2) 3_665 . 17_455 ?
N1@1 N1@1 V1@1 124.79(2) 3_665 . 25_455 ?
N1@1 N1@1 N1@1 58.19(6) 3_665 . 8_665 ?
N1@1 N1@1 N1@1 58.19(6) 3_665 . 8_666 ?
N1@1 N1@1 N1@1 146.7(1) 4_465 . 3_655 ?
N1@1 N1@1 N1@1 123.3(1) 4_465 . 4_565 ?
N1@1 N1@1 N1@1 71.03(5) 4_465 . 5_556 ?
N1@1 N1@1 N1@1 71.03(5) 4_465 . 5_555 ?
N1@1 N1@1 N1@1 100.101(5) 4_465 . 6_565 ?
N1@1 N1@1 N1@1 100.101(5) 4_465 . 6_566 ?
N1@1 N1@1 V1@1 106.07(6) 4_465 . 1_555 ?
N1@1 N1@1 V1@1 106.07(6) 4_465 . 9_556 ?
N1@1 N1@1 V1@1 45.11(3) 4_465 . 17_455 ?
N1@1 N1@1 V1@1 45.11(3) 4_465 . 25_455 ?
N1@1 N1@1 N1@1 99.07(1) 4_465 . 8_665 ?
N1@1 N1@1 N1@1 99.07(1) 4_465 . 8_666 ?
N1@1 N1@1 N1@1 90 3_655 . 4_565 ?
N1@1 N1@1 N1@1 100.101(5) 3_655 . 5_556 ?
N1@1 N1@1 N1@1 100.101(5) 3_655 . 5_555 ?
N1@1 N1@1 N1@1 71.03(5) 3_655 . 6_565 ?
N1@1 N1@1 N1@1 71.03(5) 3_655 . 6_566 ?
N1@1 N1@1 V1@1 45.11(3) 3_655 . 1_555 ?
N1@1 N1@1 V1@1 45.11(3) 3_655 . 9_556 ?
N1@1 N1@1 V1@1 106.07(6) 3_655 . 17_455 ?
N1@1 N1@1 V1@1 106.07(6) 3_655 . 25_455 ?
N1@1 N1@1 N1@1 99.07(1) 3_655 . 8_665 ?
N1@1 N1@1 N1@1 99.07(1) 3_655 . 8_666 ?
N1@1 N1@1 N1@1 108.97(5) 4_565 . 5_556 ?
N1@1 N1@1 N1@1 108.97(5) 4_565 . 5_555 ?
N1@1 N1@1 N1@1 100.101(5) 4_565 . 6_565 ?
N1@1 N1@1 N1@1 100.101(5) 4_565 . 6_566 ?
N1@1 N1@1 V1@1 124.79(2) 4_565 . 1_555 ?
N1@1 N1@1 V1@1 124.79(2) 4_565 . 9_556 ?
N1@1 N1@1 V1@1 149.80(5) 4_565 . 17_455 ?
N1@1 N1@1 V1@1 149.80(5) 4_565 . 25_455 ?
N1@1 N1@1 N1@1 58.19(6) 4_565 . 8_665 ?
N1@1 N1@1 N1@1 58.19(6) 4_565 . 8_666 ?
N1@1 N1@1 N1@1 136.66(9) 5_556 . 5_555 ?
N1@1 N1@1 N1@1 149.73(6) 5_556 . 6_565 ?
N1@1 N1@1 N1@1 30.27(6) 5_556 . 6_566 ?
N1@1 N1@1 V1@1 109.19(3) 5_556 . 1_555 ?
N1@1 N1@1 V1@1 63.132(3) 5_556 . 9_556 ?
N1@1 N1@1 V1@1 43.97(3) 5_556 . 17_455 ?
N1@1 N1@1 V1@1 93.49(6) 5_556 . 25_455 ?
N1@1 N1@1 N1@1 156.88(5) 5_556 . 8_665 ?
N1@1 N1@1 N1@1 50.78(1) 5_556 . 8_666 ?
N1@1 N1@1 N1@1 30.27(6) 5_555 . 6_565 ?
N1@1 N1@1 N1@1 149.73(6) 5_555 . 6_566 ?
N1@1 N1@1 V1@1 63.132(3) 5_555 . 1_555 ?
N1@1 N1@1 V1@1 109.19(3) 5_555 . 9_556 ?
N1@1 N1@1 V1@1 93.49(6) 5_555 . 17_455 ?
N1@1 N1@1 V1@1 43.97(3) 5_555 . 25_455 ?
N1@1 N1@1 N1@1 50.78(1) 5_555 . 8_665 ?
N1@1 N1@1 N1@1 156.88(5) 5_555 . 8_666 ?
N1@1 N1@1 N1@1 136.66(9) 6_565 . 6_566 ?
N1@1 N1@1 V1@1 43.97(3) 6_565 . 1_555 ?
N1@1 N1@1 V1@1 93.49(6) 6_565 . 9_556 ?
N1@1 N1@1 V1@1 109.19(3) 6_565 . 17_455 ?
N1@1 N1@1 V1@1 63.132(3) 6_565 . 25_455 ?
N1@1 N1@1 N1@1 50.78(1) 6_565 . 8_665 ?
N1@1 N1@1 N1@1 156.88(5) 6_565 . 8_666 ?
N1@1 N1@1 V1@1 93.49(6) 6_566 . 1_555 ?
N1@1 N1@1 V1@1 43.97(3) 6_566 . 9_556 ?
N1@1 N1@1 V1@1 63.132(3) 6_566 . 17_455 ?
N1@1 N1@1 V1@1 109.19(3) 6_566 . 25_455 ?
N1@1 N1@1 N1@1 156.88(5) 6_566 . 8_665 ?
N1@1 N1@1 N1@1 50.78(1) 6_566 . 8_666 ?
V1@1 N1@1 V1@1 49.67(2) 1_555 . 9_556 ?
V1@1 N1@1 V1@1 83.03(4) 1_555 . 17_455 ?
V1@1 N1@1 V1@1 61.70(3) 1_555 . 25_455 ?
V1@1 N1@1 N1@1 93.51(3) 1_555 . 8_665 ?
V1@1 N1@1 N1@1 139.70(3) 1_555 . 8_666 ?
V1@1 N1@1 V1@1 61.70(3) 9_556 . 17_455 ?
V1@1 N1@1 V1@1 83.03(4) 9_556 . 25_455 ?
V1@1 N1@1 N1@1 139.70(3) 9_556 . 8_665 ?
V1@1 N1@1 N1@1 93.51(3) 9_556 . 8_666 ?
V1@1 N1@1 V1@1 49.67(2) 17_455 . 25_455 ?
V1@1 N1@1 N1@1 139.70(3) 17_455 . 8_665 ?
V1@1 N1@1 N1@1 93.51(3) 17_455 . 8_666 ?
V1@1 N1@1 N1@1 93.51(3) 25_455 . 8_665 ?
V1@1 N1@1 N1@1 139.70(3) 25_455 . 8_666 ?
N1@1 N1@1 N1@1 113.2(1) 8_665 . 8_666 ?
loop_
_geom_bond_atom_site_label_1
_geom_bond_atom_site_label_2
_geom_bond_distance
_geom_bond_site_symmetry_1
_geom_bond_site_symmetry_2
_geom_bond_publ_flag
V1@1 N1@1 2.1303(6) . 8_655 ?
V1@1 N1@1 2.1303(6) . 2_565 ?
V1@1 N1@1 2.1303(6) . 6_565 ?
V1@1 N1@1 2.1303(6) . 4_455 ?
V1@1 N1@1 2.1303(6) . 7_455 ?
V1@1 N1@1 2.1303(6) . 1_545 ?
V1@1 N1@1 2.1303(6) . 5_545 ?
V1@1 N1@1 2.1303(6) . 3_655 ?
V1@1 V1@1 2.4914(1) . 9_555 ?
V1@1 V1@1 2.4914(1) . 9_556 ?
V1@1 N1@1 2.966(1) . 1_555 ?
V1@1 N1@1 2.966(1) . 2_555 ?
V1@1 N1@1 2.966(1) . 3_555 ?
V1@1 N1@1 2.966(1) . 4_555 ?
V1@1 N1@1 2.966(1) . 5_555 ?
V1@1 N1@1 2.966(1) . 6_555 ?
V1@1 N1@1 2.966(1) . 7_555 ?
V1@1 N1@1 2.966(1) . 8_555 ?
V1@1 V1@1 3.0416(1) . 25_555 ?
V1@1 V1@1 3.0416(1) . 25_455 ?
V1@1 V1@1 3.0416(1) . 25_545 ?
V1@1 V1@1 3.0416(1) . 25_445 ?
N1@1 N1@1 1.400(3) . 2_565 ?
N1@1 V1@1 2.1303(6) . 17_555 ?
N1@1 V1@1 2.1303(6) . 25_555 ?
N1@1 V1@1 2.1303(6) . 1_565 ?
N1@1 V1@1 2.1303(6) . 9_566 ?
N1@1 N1@1 2.444(1) . 3_665 ?
N1@1 N1@1 2.444(1) . 4_465 ?
N1@1 N1@1 2.444(1) . 3_655 ?
N1@1 N1@1 2.444(1) . 4_565 ?
N1@1 N1@1 2.6809(9) . 5_556 ?
N1@1 N1@1 2.6809(9) . 5_555 ?
N1@1 N1@1 2.6809(9) . 6_565 ?
N1@1 N1@1 2.6809(9) . 6_566 ?
N1@1 V1@1 2.966(1) . 1_555 ?
N1@1 V1@1 2.966(1) . 9_556 ?
N1@1 V1@1 2.966(1) . 17_455 ?
N1@1 V1@1 2.966(1) . 25_455 ?
N1@1 N1@1 2.984(2) . 8_665 ?
N1@1 N1@1 2.984(2) . 8_666 ?
loop_
_pd_peak_id
_refln_index_h
_refln_index_k
_refln_index_l
_pd_peak_2theta_centroid
_pd_peak_d_spacing
_pd_peak_intensity
_rietan_i100_meas
_refln_f_cal
_pd_peak_width_2theta
1 1 1 0 14.156 3.04161 - - 50.7069 0.16149
2 0 0 2 17.304 2.49136 - - 33.3152 0.16148
3 2 0 0 20.071 2.15074 3.21323 19.43 67.8869 0.16200
4 1 1 2 22.426 1.92735 - - 76.1719 0.16283
5 2 1 1 24.109 1.79459 - - 16.8286 0.16366
6 2 0 2 26.619 1.62802 - - 52.0097 0.16524
7 2 2 0 28.534 1.52081 - - 52.7136 0.16674
8 3 1 0 31.987 1.36025 - - 55.9478 0.17005
9 2 2 2 33.563 1.29807 - - 46.1959 0.17183
10 2 1 3 34.689 1.25716 0.11442 0.69 10.8169 0.17321
11 0 0 4 35.019 1.24568 0.44940 2.72 61.1618 0.17363
12 3 1 2 36.591 1.19389 1.19211 7.21 36.8207 0.17572
13 3 2 1 37.692 1.16023 0.12219 0.74 12.1192 0.17729
14 1 1 4 37.946 1.15275 0.47188 2.85 33.7658 0.17766
15 2 0 4 40.692 1.07793 0.63441 3.84 41.1801 0.18197
16 4 0 0 40.793 1.07537 0.13095 0.79 26.5416 0.18214
17 4 1 1 43.065 1.02112 0.00265 0.02 2.0290 0.18610
18 3 3 0 43.389 1.01387 0.18187 1.10 33.4353 0.18669
19 4 0 2 44.617 0.98732 0.71212 4.31 47.9106 0.18900
20 3 2 3 45.510 0.96896 0.05374 0.33 9.4943 0.19074
21 2 2 4 45.774 0.96367 0.37764 2.28 35.7689 0.19127
22 4 2 0 45.866 0.96184 0.34308 2.08 34.1488 0.19145
